Repository: FrankSuperG/electrochemical-battery-parameters

# OCP data by material

[All cells](../README.md) · [Download and use the data](../../docs/DATA_ACCESS.md)

Every CSV link below is available from the repository without installing E-BatP. Retained tables preserve all stored points and source columns; generated samples contain 2,001 calculated points rounded to 12 significant digits and have `-sampled.csv` filenames. Read the adjacent JSON for original formulas, provenance, licensing and coordinate definitions.

Material-level measurements are not automatically linked to a commercial cell. Whole-cell SOC, electrode stoichiometry, author model SOC/DOL and normalized branch capacity are different coordinates.

File: data/ocp/bpx-lfp18650-lfp-ocp.json
{
  "record": {
    "id": "bpx-lfp18650-lfp-ocp",
    "version": "1",
    "title": "LFP | BPX LFP 18650 example | OCP fit",
    "parameter": "electrode_ocp",
    "material": "LFP",
    "material_id": "bpx-lfp18650-lfp",
    "electrode_role": "positive",
    "direction": "unspecified",
    "measurement": "literature_formula",
    "temperature": {
      "value_K": 298.15,
      "description": "BPX reference temperature; no independently verified OCP measurement temperature is asserted."
    },
    "reference": "Li/Li+",
    "x": {
      "kind": "stoichiometry",
      "symbol": "theta",
      "unit": "1",
      "domain": [
        0.0875,
        0.95038
      ],
      "definition": "Electrode lithium fraction as defined by BPX; not whole-cell SOC.",
      "domain_basis": "Operating minimum/maximum stoichiometry provided by this exact BPX example. No extrapolation to 0 or 1."
    },
    "y": {
      "unit": "V",
      "definition": "Working electrode potential versus Li/Li+"
    },
    "representation": {
      "kind": "expression",
      "expression": "3.41285712e+00 - 1.49721852e-02 * x + 3.54866018e+14 * exp(-3.95729493e+02 * x) - 1.45998465e+00 * exp(-1.10108622e+02 * (1 - x))",
      "functions": [
        "exp",
        "tanh"
      ],
      "source_function": "BPX::Parameterisation::Positive electrode::OCP [V]"
    },
    "source_ids": [
      "bpx-lfp-2022"
    ],
    "experiment_id": null,
    "cell_link": {
      "cell_id": "bpx-lfp-18650-2ah-undisclosed",
      "relationship": "same_parameter_set",
      "evidence": "Same BPX parameter file; manufacturer and commercial part remain undisclosed, so this does not establish a commercial model identity."
    },
    "provenance": {
      "asset_ids": [
        "bpx-lfp-example"
      ],
      "derivation": "verbatim_bpx_expression",
      "location": "Parameterisation/Positive electrode/OCP [V]",
      "processing": {
        "changes": "none",
        "script": "scripts/seed_lfp.py"
      }
    },
    "quality": {
      "source_review": "upstream_code_checked",
      "axis_status": "upstream_stoichiometry",
      "raw_data": "not_deposited_with_formula",
      "model_status": "ocp_component_only",
      "independent_validation": false
    },
    "limitations": [
      "Fit coefficients from a parameter example; original OCP points are not supplied.",
      "Commercial model identity and raw full-cell validation match are unresolved.",
      "This is not an independent validation of BPX or the cell model."
    ],
    "license": "MIT"
  },
  "sources": {
    "bpx-lfp-2022": {
      "kind": "parameter_set",
      "title": "BPX LFP/graphite 2 Ah 18650 example",
      "authors": [
        "About:Energy Limited",
        "University of Oxford / Faraday Institution"
      ],
      "year": 2022,
      "url": "https://raw.githubusercontent.com/FaradayInstitution/BPX/0f591336937c2c57509f20ab23f9908e58f7a757/examples/lfp_18650_cell_BPX.json",
      "license": "MIT",
      "version": "BPX 0.1.0 example, repository commit 0f591336937c2c57509f20ab23f9908e58f7a757",
      "role": "Parameter example based on cycling and electrode teardown. Manufacturer, commercial part number, and matching raw cycling files are not disclosed in this example. Electrolyte and entropy data include borrowed sources."
    }
  },
  "experiment": null,
  "upstream_assets": {
    "bpx-lfp-example": {
      "filename": "bpx-lfp18650.json",
      "url": "https://raw.githubusercontent.com/FaradayInstitution/BPX/0f591336937c2c57509f20ab23f9908e58f7a757/examples/lfp_18650_cell_BPX.json",
      "source_id": "bpx-lfp-2022",
      "license": "MIT",
      "sha256": "fd6d0c992a641c30edad7a76dd988fac1162434c7f8302961fc8f587da1f62a5"
    }
  },
  "export": {
    "kind": "generated_formula_samples",
    "sample_count": 2001,
    "significant_digits": 12,
    "canonical_data_root": "../../src/ebp/data",
    "note": "Formula samples are calculated, not measurements. Read the record's coordinate, direction, conditions and license."
  }
}

File: data/ocp/ecker2015-graphite-ocp.json
{
  "record": {
    "id": "ecker2015-graphite-ocp",
    "version": "1",
    "title": "graphite | graphite_ocp_Ecker2015 | implementation expression",
    "parameter": "electrode_ocp",
    "material": "graphite",
    "material_id": "ecker2015-graphite-ocp-material",
    "electrode_role": "negative",
    "direction": "unspecified",
    "measurement": "literature_formula",
    "temperature": {
      "value_K": null,
      "description": "Not established from the upstream OCP function; no temperature dependence supplied."
    },
    "reference": "Li/Li+",
    "x": {
      "kind": "stoichiometry",
      "symbol": "theta",
      "unit": "1",
      "domain": [
        0.0,
        1.0
      ],
      "definition": "Electrode lithium fraction c_s/c_s,max in the upstream function; not whole-cell SOC.",
      "domain_basis": "Mathematical 0..1 evaluation interval. Fit validity and usable operating stoichiometry limits have not been independently established; endpoint voltages may be outside cell operating limits."
    },
    "y": {
      "unit": "V",
      "definition": "Working electrode potential versus Li/Li+"
    },
    "representation": {
      "kind": "expression",
      "expression": "0.716502 * exp(-369.028 * x) + 0.12193 * exp(-35.6478 * (x - 0.0530947)) - 0.0189193 * tanh(21.1967 * (x - 0.196176)) - 0.0169644 * tanh(27.1365 * (x - 0.312832)) - 0.0199313 * tanh(28.5697 * (x - 0.614221)) - 0.931153 * exp(36.328 * (x - 1.10743)) + 0.140031",
      "functions": [
        "exp",
        "tanh"
      ],
      "source_function": "graphite_ocp_Ecker2015"
    },
    "source_ids": [
      "ecker-2015-i",
      "ecker-2015-ii",
      "richardson-2020",
      "pybamm-25-4-2"
    ],
    "experiment_id": null,
    "cell_link": {
      "cell_id": "kokam-slpb75106100-ecker2015",
      "relationship": "same_model",
      "evidence": "Kokam SLPB75106100, Ecker2015 study; electrode fits and digitized whole-cell curves share a model/study lineage, not a proven identical specimen."
    },
    "provenance": {
      "asset_ids": [
        "pybamm-ecker2015-code"
      ],
      "derivation": "literature_figure_fit_in_upstream_implementation",
      "location": "graphite_ocp_Ecker2015",
      "processing": {
        "script": "scripts/seed_fullcell.py",
        "changes": "AST-checked local-variable substitution; sto renamed to x. Numeric constants and mathematical operations retained. No upstream function is executed by the importer."
      }
    },
    "quality": {
      "source_review": "upstream_code_checked",
      "axis_status": "upstream_stoichiometry",
      "raw_data": "not_deposited_with_formula",
      "model_status": "ocp_component_only",
      "independent_validation": false
    },
    "limitations": [
      "An implementation expression, not original measured points or a newly fitted curve.",
      "The mathematical domain is not an experimentally verified validity range; do not use endpoint values as operating cutoffs.",
      "No separate lithiation/delithiation branch is supplied; no independent full-cell model validation is claimed.",
      "Kokam SLPB75106100, Ecker2015 study; electrode fits and digitized whole-cell curves share a model/study lineage, not a proven identical specimen.",
      "Upstream OCP fits were obtained with WebPlotDigitizer and gnuplot. The positive-fit coefficient m was modified by Simon O'Kane. NCO is retained as the upstream material label; no NMC/NCA ratio is inferred."
    ],
    "license": "BSD-3-Clause"
  },
  "sources": {
    "ecker-2015-i": {
      "kind": "paper",
      "title": "Parameterization of a Physico-Chemical Model of a Lithium-Ion Battery: I. Determination of Parameters",
      "authors": [
        "Madeleine Ecker",
        "Thi Kim Dung Tran",
        "Philipp Dechent",
        "Stefan Kabitz",
        "Alexander Warnecke",
        "Dirk Uwe Sauer"
      ],
      "year": 2015,
      "doi": "10.1149/2.0551509jes",
      "url": "https://doi.org/10.1149/2.0551509jes",
      "role": "7.5 Ah Kokam SLPB75106100 electrochemical characterization; model/fit lineage, not identical-specimen proof."
    },
    "ecker-2015-ii": {
      "kind": "paper",
      "title": "Parameterization of a Physico-Chemical Model of a Lithium-Ion Battery: II. Model Validation",
      "authors": [
        "Madeleine Ecker",
        "Stefan Kabitz",
        "Izaro Laresgoiti",
        "Dirk Uwe Sauer"
      ],
      "year": 2015,
      "doi": "10.1149/2.0541509jes",
      "url": "https://doi.org/10.1149/2.0541509jes",
      "role": "Experimental origin attributed by PyBaMM's release notes for the digitized 1C/5C curves."
    },
    "richardson-2020": {
      "kind": "paper",
      "title": "Generalised single particle models for high-rate operation of graded lithium-ion electrodes: Systematic derivation and validation",
      "authors": [
        "Giles Richardson",
        "Ivan Korotkin",
        "Rahifa Ranom",
        "Michael Castle",
        "Jamie M. Foster"
      ],
      "year": 2020,
      "doi": "10.1016/j.electacta.2020.135862",
      "url": "https://doi.org/10.1016/j.electacta.2020.135862",
      "role": "Figure 8 was digitized by upstream for the Ecker test files; fits supplied by Simon O'Kane are used in Ecker2015.py."
    },
    "pybamm-25-4-2": {
      "kind": "software",
      "title": "PyBaMM v25.4.2: pinned lithium-ion parameter implementations",
      "authors": [
        "The PyBaMM team"
      ],
      "year": 2025,
      "url": "https://github.com/pybamm-team/PyBaMM/tree/v25.4.2/src/pybamm/input/parameters/lithium_ion",
      "version": "v25.4.2",
      "license": "BSD-3-Clause",
      "role": "Redistributable software distribution for Prada2013, Chen2020, Marquis2019, Mohtat2020 and NCA_Kim2011. Scientific origin is recorded per function; shared software does not establish shared measurement origin. Prada2013 borrows its OCPs from Afshar2017 and Chen2020. Ecker2015 and Ai2020 modules are also pinned; original and borrowed function origins are recorded separately. ORegan2022 is also pinned; Chen OCP, CRC and Landesfeind origins remain explicit."
    }
  },
  "experiment": null,
  "upstream_assets": {
    "pybamm-ecker2015-code": {
      "filename": "Ecker2015-v25.4.2.py",
      "url": "https://raw.githubusercontent.com/pybamm-team/PyBaMM/v25.4.2/src/pybamm/input/parameters/lithium_ion/Ecker2015.py",
      "sha256": "d8a1cfd49b4956c5af2d1ca5c7f1f3e507c20821591b2084cf6a1bf595d77d92",
      "license": "BSD-3-Clause",
      "source_id": "pybamm-25-4-2",
      "path": "evidence/Ecker2015-v25.4.2.py"
    }
  },
  "export": {
    "kind": "generated_formula_samples",
    "sample_count": 2001,
    "significant_digits": 12,
    "canonical_data_root": "../../src/ebp/data",
    "note": "Formula samples are calculated, not measurements. Read the record's coordinate, direction, conditions and license."
  }
}

File: data/ocp/ecker2015-nco-ocp.json
{
  "record": {
    "id": "ecker2015-nco-ocp",
    "version": "1",
    "title": "NCO | nco_ocp_Ecker2015 | implementation expression",
    "parameter": "electrode_ocp",
    "material": "NCO",
    "material_id": "ecker2015-nco-ocp-material",
    "electrode_role": "positive",
    "direction": "unspecified",
    "measurement": "literature_formula",
    "temperature": {
      "value_K": null,
      "description": "Not established from the upstream OCP function; no temperature dependence supplied."
    },
    "reference": "Li/Li+",
    "x": {
      "kind": "stoichiometry",
      "symbol": "theta",
      "unit": "1",
      "domain": [
        0.0,
        1.0
      ],
      "definition": "Electrode lithium fraction c_s/c_s,max in the upstream function; not whole-cell SOC.",
      "domain_basis": "Mathematical 0..1 evaluation interval. Fit validity and usable operating stoichiometry limits have not been independently established; endpoint voltages may be outside cell operating limits."
    },
    "y": {
      "unit": "V",
      "definition": "Working electrode potential versus Li/Li+"
    },
    "representation": {
      "kind": "expression",
      "expression": "-2.35211 * x - 0.0747061 * tanh(31.886 * (x - 0.0219921)) - -6.34984 * tanh(2.66395 * (x - 0.174352)) - 0.640243 * tanh(5.48623 * (x - 0.439245)) - 3.82383 * tanh(4.12167 * (x - 0.176187)) - 0.0542123 * tanh(18.2919 * (x - 0.762272)) + 4.23285",
      "functions": [
        "tanh"
      ],
      "source_function": "nco_ocp_Ecker2015"
    },
    "source_ids": [
      "ecker-2015-i",
      "ecker-2015-ii",
      "richardson-2020",
      "pybamm-25-4-2"
    ],
    "experiment_id": null,
    "cell_link": {
      "cell_id": "kokam-slpb75106100-ecker2015",
      "relationship": "same_model",
      "evidence": "Kokam SLPB75106100, Ecker2015 study; electrode fits and digitized whole-cell curves share a model/study lineage, not a proven identical specimen."
    },
    "provenance": {
      "asset_ids": [
        "pybamm-ecker2015-code"
      ],
      "derivation": "literature_figure_fit_in_upstream_implementation",
      "location": "nco_ocp_Ecker2015",
      "processing": {
        "script": "scripts/seed_fullcell.py",
        "changes": "AST-checked local-variable substitution; sto renamed to x. Numeric constants and mathematical operations retained. No upstream function is executed by the importer."
      }
    },
    "quality": {
      "source_review": "upstream_code_checked",
      "axis_status": "upstream_stoichiometry",
      "raw_data": "not_deposited_with_formula",
      "model_status": "ocp_component_only",
      "independent_validation": false
    },
    "limitations": [
      "An implementation expression, not original measured points or a newly fitted curve.",
      "The mathematical domain is not an experimentally verified validity range; do not use endpoint values as operating cutoffs.",
      "No separate lithiation/delithiation branch is supplied; no independent full-cell model validation is claimed.",
      "Kokam SLPB75106100, Ecker2015 study; electrode fits and digitized whole-cell curves share a model/study lineage, not a proven identical specimen.",
      "Upstream OCP fits were obtained with WebPlotDigitizer and gnuplot. The positive-fit coefficient m was modified by Simon O'Kane. NCO is retained as the upstream material label; no NMC/NCA ratio is inferred."
    ],
    "license": "BSD-3-Clause"
  },
  "sources": {
    "ecker-2015-i": {
      "kind": "paper",
      "title": "Parameterization of a Physico-Chemical Model of a Lithium-Ion Battery: I. Determination of Parameters",
      "authors": [
        "Madeleine Ecker",
        "Thi Kim Dung Tran",
        "Philipp Dechent",
        "Stefan Kabitz",
        "Alexander Warnecke",
        "Dirk Uwe Sauer"
      ],
      "year": 2015,
      "doi": "10.1149/2.0551509jes",
      "url": "https://doi.org/10.1149/2.0551509jes",
      "role": "7.5 Ah Kokam SLPB75106100 electrochemical characterization; model/fit lineage, not identical-specimen proof."
    },
    "ecker-2015-ii": {
      "kind": "paper",
      "title": "Parameterization of a Physico-Chemical Model of a Lithium-Ion Battery: II. Model Validation",
      "authors": [
        "Madeleine Ecker",
        "Stefan Kabitz",
        "Izaro Laresgoiti",
        "Dirk Uwe Sauer"
      ],
      "year": 2015,
      "doi": "10.1149/2.0541509jes",
      "url": "https://doi.org/10.1149/2.0541509jes",
      "role": "Experimental origin attributed by PyBaMM's release notes for the digitized 1C/5C curves."
    },
    "richardson-2020": {
      "kind": "paper",
      "title": "Generalised single particle models for high-rate operation of graded lithium-ion electrodes: Systematic derivation and validation",
      "authors": [
        "Giles Richardson",
        "Ivan Korotkin",
        "Rahifa Ranom",
        "Michael Castle",
        "Jamie M. Foster"
      ],
      "year": 2020,
      "doi": "10.1016/j.electacta.2020.135862",
      "url": "https://doi.org/10.1016/j.electacta.2020.135862",
      "role": "Figure 8 was digitized by upstream for the Ecker test files; fits supplied by Simon O'Kane are used in Ecker2015.py."
    },
    "pybamm-25-4-2": {
      "kind": "software",
      "title": "PyBaMM v25.4.2: pinned lithium-ion parameter implementations",
      "authors": [
        "The PyBaMM team"
      ],
      "year": 2025,
      "url": "https://github.com/pybamm-team/PyBaMM/tree/v25.4.2/src/pybamm/input/parameters/lithium_ion",
      "version": "v25.4.2",
      "license": "BSD-3-Clause",
      "role": "Redistributable software distribution for Prada2013, Chen2020, Marquis2019, Mohtat2020 and NCA_Kim2011. Scientific origin is recorded per function; shared software does not establish shared measurement origin. Prada2013 borrows its OCPs from Afshar2017 and Chen2020. Ecker2015 and Ai2020 modules are also pinned; original and borrowed function origins are recorded separately. ORegan2022 is also pinned; Chen OCP, CRC and Landesfeind origins remain explicit."
    }
  },
  "experiment": null,
  "upstream_assets": {
    "pybamm-ecker2015-code": {
      "filename": "Ecker2015-v25.4.2.py",
      "url": "https://raw.githubusercontent.com/pybamm-team/PyBaMM/v25.4.2/src/pybamm/input/parameters/lithium_ion/Ecker2015.py",
      "sha256": "d8a1cfd49b4956c5af2d1ca5c7f1f3e507c20821591b2084cf6a1bf595d77d92",
      "license": "BSD-3-Clause",
      "source_id": "pybamm-25-4-2",
      "path": "evidence/Ecker2015-v25.4.2.py"
    }
  },
  "export": {
    "kind": "generated_formula_samples",
    "sample_count": 2001,
    "significant_digits": 12,
    "canonical_data_root": "../../src/ebp/data",
    "note": "Formula samples are calculated, not measurements. Read the record's coordinate, direction, conditions and license."
  }
}

File: data/ocp/graphite-chen2020-formula.json
{
  "record": {
    "id": "graphite-chen2020-formula",
    "version": "1",
    "title": "graphite \u00b7 chen-2020 \u00b7 analytical formula",
    "parameter": "electrode_ocp",
    "material": "graphite",
    "material_id": "graphite-chen-lgm50",
    "electrode_role": "negative",
    "direction": "unspecified",
    "measurement": "literature_formula",
    "temperature": {
      "value_K": null,
      "description": "Not established from the upstream OCP function; no temperature dependence supplied."
    },
    "reference": "Li/Li+",
    "x": {
      "kind": "stoichiometry",
      "symbol": "theta",
      "unit": "1",
      "domain": [
        0.0,
        1.0
      ],
      "definition": "Electrode lithium fraction c_s/c_s,max as defined by the upstream implementation; not whole-cell SOC.",
      "domain_basis": "Mathematical stoichiometry interval; an experimentally validated fitting interval is not established here."
    },
    "y": {
      "unit": "V",
      "definition": "Working electrode potential versus Li/Li+"
    },
    "representation": {
      "kind": "expression",
      "expression": "1.9793*exp(-39.3631*x) + 0.2482 - 0.0909*tanh(29.8538*(x-0.1234)) - 0.04478*tanh(14.9159*(x-0.2769)) - 0.0205*tanh(30.4444*(x-0.6103))",
      "functions": [
        "exp",
        "tanh"
      ],
      "source_function": "graphite_LGM50_ocp_Chen2020"
    },
    "source_ids": [
      "chen-2020",
      "pybamm-25-4-2"
    ],
    "experiment_id": null,
    "cell_link": {
      "cell_id": "lg-m50",
      "relationship": "same_model",
      "evidence": "Upstream function docstring identifies LG M50; exact specimen and batch are not established."
    },
    "provenance": {
      "asset_ids": [
        "pybamm-prada-code"
      ],
      "derivation": "upstream_formula_transcription",
      "location": "Prada2013.py::graphite_LGM50_ocp_Chen2020",
      "processing": {
        "changes": "Renamed sto to x; removed numpy namespace. Coefficients unchanged.",
        "script": "scripts/seed_v01.py"
      }
    },
    "quality": {
      "source_review": "upstream_code_checked",
      "axis_status": "upstream_stoichiometry",
      "raw_data": "not_deposited_with_formula",
      "model_status": "ocp_component_only",
      "independent_validation": false
    },
    "limitations": [
      "No raw experimental points are claimed for this expression.",
      "No separate lithiation/delithiation branch or temperature law is supplied.",
      "Not a complete or independently validated cell parameter set.",
      "Effective commercial negative-electrode formula; do not interpret as a universal pure-graphite material law."
    ],
    "license": "BSD-3-Clause"
  },
  "sources": {
    "chen-2020": {
      "kind": "paper",
      "title": "Development of Experimental Techniques for Parameterization of Multi-scale Lithium-ion Battery Models",
      "authors": [
        "Chang-Hui Chen",
        "Ferran Brosa Planella",
        "Kieran O'Regan",
        "Dominika Gastol",
        "W. Dhammika Widanage",
        "Emma Kendrick"
      ],
      "year": 2020,
      "doi": "10.1149/1945-7111/ab9050",
      "url": "https://doi.org/10.1149/1945-7111/ab9050",
      "role": "Scientific attribution of the LG M50 graphite OCP and non-OCP parameter implementations; individual measurement/fit/borrowing origins not independently audited."
    },
    "pybamm-25-4-2": {
      "kind": "software",
      "title": "PyBaMM v25.4.2: pinned lithium-ion parameter implementations",
      "authors": [
        "The PyBaMM team"
      ],
      "year": 2025,
      "url": "https://github.com/pybamm-team/PyBaMM/tree/v25.4.2/src/pybamm/input/parameters/lithium_ion",
      "version": "v25.4.2",
      "license": "BSD-3-Clause",
      "role": "Redistributable software distribution for Prada2013, Chen2020, Marquis2019, Mohtat2020 and NCA_Kim2011. Scientific origin is recorded per function; shared software does not establish shared measurement origin. Prada2013 borrows its OCPs from Afshar2017 and Chen2020. Ecker2015 and Ai2020 modules are also pinned; original and borrowed function origins are recorded separately. ORegan2022 is also pinned; Chen OCP, CRC and Landesfeind origins remain explicit."
    }
  },
  "experiment": null,
  "upstream_assets": {
    "pybamm-prada-code": {
      "source_id": "pybamm-25-4-2",
      "filename": "Prada2013-v25.4.2.py",
      "url": "https://raw.githubusercontent.com/pybamm-team/PyBaMM/v25.4.2/src/pybamm/input/parameters/lithium_ion/Prada2013.py",
      "sha256": "9cec4ad9e6afac112b44c5ea4c73ee2c2c0882a7c6fc5398bd789b78617cb052",
      "license": "BSD-3-Clause",
      "path": "evidence/Prada2013-v25.4.2.py"
    }
  },
  "export": {
    "kind": "generated_formula_samples",
    "sample_count": 2001,
    "significant_digits": 12,
    "canonical_data_root": "../../src/ebp/data",
    "note": "Formula samples are calculated, not measurements. Read the record's coordinate, direction, conditions and license."
  }
}

File: data/ocp/haidi-rehm2025-anode-delithiation-0c02.json
{
  "record": {
    "id": "haidi-rehm2025-anode-delithiation-0c02",
    "version": "1",
    "title": "HAIDI HDCF18650-1800 | graphite | delithiation | 0.02C | Rehm2025",
    "parameter": "electrode_ocp",
    "material": "graphite",
    "material_id": "haidi-rehm2025-anode-delithiation-0c02-material",
    "electrode_role": "negative",
    "direction": "delithiation",
    "measurement": "pseudo_ocp",
    "temperature": {
      "value_K": 298.15,
      "description": "Original Rehm2025 paper Section 1 states half-cell measurements at 25 C; full-cell temperatures are stored separately."
    },
    "reference": "Li/Li+",
    "x": {
      "kind": "normalized_branch_capacity",
      "symbol": "x",
      "unit": "1",
      "domain": [
        0.0,
        1.0
      ],
      "definition": "Normalized branch progress, not absolute lithium fraction or full-cell SOC. The author notice reports swapped anode direction/capacity conventions; named electrode direction and source endpoint potentials define this curation axis. Original source capacity/row are retained.",
      "domain_basis": "Retained native nodes only; no extrapolation, resampling or endpoint insertion."
    },
    "y": {
      "unit": "V",
      "definition": "Working electrode potential versus Li/Li+"
    },
    "representation": {
      "kind": "table",
      "path": "curves/haidi-rehm2025-anode-delithiation-0c02.csv",
      "sha256": "2036c2d13ff62a067560a6cce5864b3db0ad72481227860025ec43df3e5b078d",
      "point_count": 17918,
      "default_interpolation": "linear"
    },
    "source_ids": [
      "haidi-rehm2025-data",
      "rehm-2025",
      "rehm-2026"
    ],
    "experiment_id": "haidi-rehm2025-graphite-halfcell",
    "cell_link": {
      "cell_id": "haidi-hdcf18650-1800-rehm2025",
      "relationship": "same_model",
      "evidence": "Original paper identifies HAIDI HDCF18650-1800 (LIBHE); author notice links these electrode branches to that paper. Same-study full-cell tests are externally linked; exact harvested donor and test serials unresolved."
    },
    "provenance": {
      "asset_ids": [
        "haidi-haidi18650-anode-delithiation-0c02",
        "haidi-tum-source-notice",
        "haidi-rights-quality-review"
      ],
      "derivation": "author_processed_finite_current_half_cell_branch; original dataset byte identity unresolved",
      "location": "batteryData.normalizedCapacity; batteryData.voltage",
      "processing": {
        "script": "scripts/seed_haidi.py",
        "source_variable": "batteryData",
        "source_member": "tum-ees-DegradationModeAnalysis-d2e80c7/input_data/LFP/HAIDI18650_Anode_Delithiation_0C02.mat",
        "source_rows": 17918,
        "omitted_rows": 0,
        "nominal_rate_C": 0.02,
        "source_capacity_bounds": [
          7.144050206964181e-08,
          1.0000001485650871
        ],
        "reverse_normalized_axis": true,
        "coordinate_transform": "q01=(q-min(q))/(max(q)-min(q)); x=1-q01 if reverse_normalized_axis else q01; stable sort ascending x",
        "orientation_basis": "Author notice names electrode lithiation/delithiation. Endpoint potential decreases on lithiation and increases on delithiation. Original capacity and row retained; no chronological acquisition order inferred.",
        "filtering": "No additional smoothing, clipping, resampling, deleted nodes or inserted endpoints. The original paper reports filtered displayed curves; exact MAT filtering history is unresolved."
      }
    },
    "quality": {
      "source_review": "raw_file_checked",
      "axis_status": "relative_capacity_only",
      "raw_data": "published_table_not_instrument_raw",
      "model_status": "requires_stoichiometry_mapping",
      "independent_validation": false
    },
    "limitations": [
      "Author-processed finite-current pseudo-OCP, not certified equilibrium or an original instrument recording.",
      "Absolute half-cell Ah, lithium stoichiometry, exact cycle selection and MAT filtering history are not supplied.",
      "Mirror-to-original-dataset byte identity cannot be checked while provider file inventory is unavailable.",
      "Supplied voltage coverage may be narrower than the complete protocol; no missing cutoff endpoints are inserted.",
      "Millivolt-scale cutoff excursions remain unchanged; source voltages are not clipped.",
      "Same-study association does not establish identical serialized half-cell/full-cell specimens or a transferable complete D/kinetics set.",
      "No independent electrochemical-model validation is claimed."
    ],
    "license": "CC-BY-4.0"
  },
  "sources": {
    "haidi-rehm2025-data": {
      "kind": "dataset",
      "title": "Rehm2025 HAIDI LFP/graphite subset of rate, OCV, impedance and half-cell dataset",
      "authors": [
        "Mathias Rehm",
        "Marco Fischer",
        "Manuel Rubio-Gomez",
        "Moritz Schuette",
        "Dirk Uwe Sauer",
        "Andreas Jossen"
      ],
      "year": 2025,
      "doi": "10.14459/2024mp1762675",
      "url": "https://mediatum.ub.tum.de/1762675",
      "license": "CC-BY-4.0",
      "version": "Dataset published 2025-01-31; author branch mirror from fixed release 19555109",
      "license_evidence": "Exact-DOI TUM publisher metadata in open.bydata/GovData identifies cc-by with author attribution; GovData and the official DCAT vocabulary map it to CC BY 4.0. Empty/incomplete duplicate metadata are retained in the review. Framework MIT is not the data grant.",
      "role": "Seven native author-processed half-cell branches, one quarantined original; same-study full-cell tests remain external. Original provider file inventory and mirror/raw-file identity unresolved."
    },
    "rehm-2025": {
      "kind": "paper",
      "title": "Comparing the electrical performance of commercial sodium-ion and lithium-iron-phosphate batteries",
      "authors": [
        "Mathias Rehm",
        "Marco Fischer",
        "Manuel Rubio-Gomez",
        "Moritz Schuette",
        "Dirk Uwe Sauer",
        "Andreas Jossen"
      ],
      "year": 2025,
      "doi": "10.1016/j.jpowsour.2025.236290",
      "url": "https://doi.org/10.1016/j.jpowsour.2025.236290",
      "role": "Model identity, half-cell Li/25 C/rate definitions and full-cell multi-temperature charge/discharge/GEIS protocols. Only LIBHE selected; sodium-ion cell types excluded."
    },
    "rehm-2026": {
      "kind": "paper",
      "title": "How to determine the degradation modes of lithium-ion batteries with silicon-graphite blend electrodes",
      "authors": [
        "Mathias Rehm",
        "Johannes Natterer",
        "Josef Eizenhammer",
        "Moritz Guenthner",
        "Simon Kuecher",
        "Can Korkmaz",
        "Franz Roehrer",
        "Andreas Jossen"
      ],
      "year": 2026,
      "doi": "10.1016/j.jpowsour.2026.239418",
      "url": "https://doi.org/10.1016/j.jpowsour.2026.239418",
      "role": "Methods Section 2.4 establishes lithium-counter coin-cell measurements; Data availability points to author GitHub. Article license is not used to relicense external tables."
    }
  },
  "experiment": {
    "source_id": "haidi-rehm2025-data",
    "asset_id": "haidi-haidi18650-anode-delithiation-0c02",
    "asset_ids": [
      "haidi-haidi18650-anode-delithiation-0c02",
      "haidi-haidi18650-anode-delithiation-0c05",
      "haidi-haidi18650-anode-lithiation-0c02",
      "haidi-haidi18650-anode-lithiation-0c05"
    ],
    "configuration": "Harvested single-side-coated HAIDI electrode, 14 mm disk, CR2032 half-cell against metallic lithium; 80 uL LP57",
    "protocol": "0.02C main protocol with earlier 0.05C cycles and 1 h pauses; graphite 0.01-1.5 V, LFP 2-4 V vs Li. Exact supplied MAT cycle indices unresolved.",
    "temperature_K": 298.15,
    "cycle_selected": null,
    "known_issues": []
  },
  "upstream_assets": {
    "haidi-haidi18650-anode-delithiation-0c02": {
      "source_id": "haidi-rehm2025-data",
      "filename": "HAIDI18650_Anode_Delithiation_0C02.mat",
      "path": "evidence/haidi-rehm2025/HAIDI18650_Anode_Delithiation_0C02.mat",
      "url": "https://zenodo.org/api/records/19555109/files/tum-ees/DegradationModeAnalysis-v2.0.0.zip/content",
      "archive_member": "tum-ees-DegradationModeAnalysis-d2e80c7/input_data/LFP/HAIDI18650_Anode_Delithiation_0C02.mat",
      "license": "CC-BY-4.0",
      "sha256": "42bac95760ce4583c5ca3acb2ac9dc85458a845c3d30c08807172d14b5f489d8",
      "admission": "native_pseudo_ocp"
    },
    "haidi-tum-source-notice": {
      "source_id": "tum-rehm2026-v2",
      "filename": "TUM-LFP-source-notice.txt",
      "path": "evidence/haidi-rehm2025/TUM-LFP-source-notice.txt",
      "url": "https://zenodo.org/api/records/19555109/files/tum-ees/DegradationModeAnalysis-v2.0.0.zip/content",
      "archive_member": "tum-ees-DegradationModeAnalysis-d2e80c7/input_data/LFP/README_additional_citations_necessary.txt",
      "license": "MIT",
      "sha256": "ceab021014d074f0c86defbf8b36eafc7dddbfd5647f7e9065b72feafa6399e3"
    },
    "haidi-rights-quality-review": {
      "source_id": "haidi-review-2026",
      "filename": "review.json",
      "path": "evidence/haidi-rehm2025/review.json",
      "url": "https://github.com/FrankSuperG/electrochemical-battery-parameters/blob/main/docs/HAIDI_REHM2025.md",
      "license": "MIT",
      "sha256": "d660e2172d514693c6bb86ea350e1e79246498cb6134a4f259acdfd79025ebe7"
    }
  },
  "export": {
    "kind": "retained_source_table",
    "sample_count": null,
    "significant_digits": null,
    "canonical_data_root": "../../src/ebp/data",
    "note": "Formula samples are calculated, not measurements. Read the record's coordinate, direction, conditions and license."
  }
}

File: data/ocp/haidi-rehm2025-anode-delithiation-0c05.json
{
  "record": {
    "id": "haidi-rehm2025-anode-delithiation-0c05",
    "version": "1",
    "title": "HAIDI HDCF18650-1800 | graphite | delithiation | 0.05C | Rehm2025",
    "parameter": "electrode_ocp",
    "material": "graphite",
    "material_id": "haidi-rehm2025-anode-delithiation-0c05-material",
    "electrode_role": "negative",
    "direction": "delithiation",
    "measurement": "pseudo_ocp",
    "temperature": {
      "value_K": 298.15,
      "description": "Original Rehm2025 paper Section 1 states half-cell measurements at 25 C; full-cell temperatures are stored separately."
    },
    "reference": "Li/Li+",
    "x": {
      "kind": "normalized_branch_capacity",
      "symbol": "x",
      "unit": "1",
      "domain": [
        0.0,
        1.0
      ],
      "definition": "Normalized branch progress, not absolute lithium fraction or full-cell SOC. The author notice reports swapped anode direction/capacity conventions; named electrode direction and source endpoint potentials define this curation axis. Original source capacity/row are retained.",
      "domain_basis": "Retained native nodes only; no extrapolation, resampling or endpoint insertion."
    },
    "y": {
      "unit": "V",
      "definition": "Working electrode potential versus Li/Li+"
    },
    "representation": {
      "kind": "table",
      "path": "curves/haidi-rehm2025-anode-delithiation-0c05.csv",
      "sha256": "ac8323340eb38c061cab9fc16e024ca70038341d35d0407111ded034fc0ee93d",
      "point_count": 8988,
      "default_interpolation": "linear"
    },
    "source_ids": [
      "haidi-rehm2025-data",
      "rehm-2025",
      "rehm-2026"
    ],
    "experiment_id": "haidi-rehm2025-graphite-halfcell",
    "cell_link": {
      "cell_id": "haidi-hdcf18650-1800-rehm2025",
      "relationship": "same_model",
      "evidence": "Original paper identifies HAIDI HDCF18650-1800 (LIBHE); author notice links these electrode branches to that paper. Same-study full-cell tests are externally linked; exact harvested donor and test serials unresolved."
    },
    "provenance": {
      "asset_ids": [
        "haidi-haidi18650-anode-delithiation-0c05",
        "haidi-tum-source-notice",
        "haidi-rights-quality-review"
      ],
      "derivation": "author_processed_finite_current_half_cell_branch; original dataset byte identity unresolved",
      "location": "batteryData.normalizedCapacity; batteryData.voltage",
      "processing": {
        "script": "scripts/seed_haidi.py",
        "source_variable": "batteryData",
        "source_member": "tum-ees-DegradationModeAnalysis-d2e80c7/input_data/LFP/HAIDI18650_Anode_Delithiation_0C05.mat",
        "source_rows": 8988,
        "omitted_rows": 0,
        "nominal_rate_C": 0.05,
        "source_capacity_bounds": [
          6.639698280075379e-08,
          1.000000143755164
        ],
        "reverse_normalized_axis": true,
        "coordinate_transform": "q01=(q-min(q))/(max(q)-min(q)); x=1-q01 if reverse_normalized_axis else q01; stable sort ascending x",
        "orientation_basis": "Author notice names electrode lithiation/delithiation. Endpoint potential decreases on lithiation and increases on delithiation. Original capacity and row retained; no chronological acquisition order inferred.",
        "filtering": "No additional smoothing, clipping, resampling, deleted nodes or inserted endpoints. The original paper reports filtered displayed curves; exact MAT filtering history is unresolved."
      }
    },
    "quality": {
      "source_review": "raw_file_checked",
      "axis_status": "relative_capacity_only",
      "raw_data": "published_table_not_instrument_raw",
      "model_status": "requires_stoichiometry_mapping",
      "independent_validation": false
    },
    "limitations": [
      "Author-processed finite-current pseudo-OCP, not certified equilibrium or an original instrument recording.",
      "Absolute half-cell Ah, lithium stoichiometry, exact cycle selection and MAT filtering history are not supplied.",
      "Mirror-to-original-dataset byte identity cannot be checked while provider file inventory is unavailable.",
      "Supplied voltage coverage may be narrower than the complete protocol; no missing cutoff endpoints are inserted.",
      "Millivolt-scale cutoff excursions remain unchanged; source voltages are not clipped.",
      "Same-study association does not establish identical serialized half-cell/full-cell specimens or a transferable complete D/kinetics set.",
      "No independent electrochemical-model validation is claimed.",
      "Two source nodes exceed the 1.5 V graphite cutoff by up to 2.8033 mV; retained as provided."
    ],
    "license": "CC-BY-4.0"
  },
  "sources": {
    "haidi-rehm2025-data": {
      "kind": "dataset",
      "title": "Rehm2025 HAIDI LFP/graphite subset of rate, OCV, impedance and half-cell dataset",
      "authors": [
        "Mathias Rehm",
        "Marco Fischer",
        "Manuel Rubio-Gomez",
        "Moritz Schuette",
        "Dirk Uwe Sauer",
        "Andreas Jossen"
      ],
      "year": 2025,
      "doi": "10.14459/2024mp1762675",
      "url": "https://mediatum.ub.tum.de/1762675",
      "license": "CC-BY-4.0",
      "version": "Dataset published 2025-01-31; author branch mirror from fixed release 19555109",
      "license_evidence": "Exact-DOI TUM publisher metadata in open.bydata/GovData identifies cc-by with author attribution; GovData and the official DCAT vocabulary map it to CC BY 4.0. Empty/incomplete duplicate metadata are retained in the review. Framework MIT is not the data grant.",
      "role": "Seven native author-processed half-cell branches, one quarantined original; same-study full-cell tests remain external. Original provider file inventory and mirror/raw-file identity unresolved."
    },
    "rehm-2025": {
      "kind": "paper",
      "title": "Comparing the electrical performance of commercial sodium-ion and lithium-iron-phosphate batteries",
      "authors": [
        "Mathias Rehm",
        "Marco Fischer",
        "Manuel Rubio-Gomez",
        "Moritz Schuette",
        "Dirk Uwe Sauer",
        "Andreas Jossen"
      ],
      "year": 2025,
      "doi": "10.1016/j.jpowsour.2025.236290",
      "url": "https://doi.org/10.1016/j.jpowsour.2025.236290",
      "role": "Model identity, half-cell Li/25 C/rate definitions and full-cell multi-temperature charge/discharge/GEIS protocols. Only LIBHE selected; sodium-ion cell types excluded."
    },
    "rehm-2026": {
      "kind": "paper",
      "title": "How to determine the degradation modes of lithium-ion batteries with silicon-graphite blend electrodes",
      "authors": [
        "Mathias Rehm",
        "Johannes Natterer",
        "Josef Eizenhammer",
        "Moritz Guenthner",
        "Simon Kuecher",
        "Can Korkmaz",
        "Franz Roehrer",
        "Andreas Jossen"
      ],
      "year": 2026,
      "doi": "10.1016/j.jpowsour.2026.239418",
      "url": "https://doi.org/10.1016/j.jpowsour.2026.239418",
      "role": "Methods Section 2.4 establishes lithium-counter coin-cell measurements; Data availability points to author GitHub. Article license is not used to relicense external tables."
    }
  },
  "experiment": {
    "source_id": "haidi-rehm2025-data",
    "asset_id": "haidi-haidi18650-anode-delithiation-0c02",
    "asset_ids": [
      "haidi-haidi18650-anode-delithiation-0c02",
      "haidi-haidi18650-anode-delithiation-0c05",
      "haidi-haidi18650-anode-lithiation-0c02",
      "haidi-haidi18650-anode-lithiation-0c05"
    ],
    "configuration": "Harvested single-side-coated HAIDI electrode, 14 mm disk, CR2032 half-cell against metallic lithium; 80 uL LP57",
    "protocol": "0.02C main protocol with earlier 0.05C cycles and 1 h pauses; graphite 0.01-1.5 V, LFP 2-4 V vs Li. Exact supplied MAT cycle indices unresolved.",
    "temperature_K": 298.15,
    "cycle_selected": null,
    "known_issues": []
  },
  "upstream_assets": {
    "haidi-haidi18650-anode-delithiation-0c05": {
      "source_id": "haidi-rehm2025-data",
      "filename": "HAIDI18650_Anode_Delithiation_0C05.mat",
      "path": "evidence/haidi-rehm2025/HAIDI18650_Anode_Delithiation_0C05.mat",
      "url": "https://zenodo.org/api/records/19555109/files/tum-ees/DegradationModeAnalysis-v2.0.0.zip/content",
      "archive_member": "tum-ees-DegradationModeAnalysis-d2e80c7/input_data/LFP/HAIDI18650_Anode_Delithiation_0C05.mat",
      "license": "CC-BY-4.0",
      "sha256": "6d6ac9701f6892e98665f1808b6d0d03a62ad2e83423abb53e69d1b685c0b89c",
      "admission": "native_pseudo_ocp"
    },
    "haidi-tum-source-notice": {
      "source_id": "tum-rehm2026-v2",
      "filename": "TUM-LFP-source-notice.txt",
      "path": "evidence/haidi-rehm2025/TUM-LFP-source-notice.txt",
      "url": "https://zenodo.org/api/records/19555109/files/tum-ees/DegradationModeAnalysis-v2.0.0.zip/content",
      "archive_member": "tum-ees-DegradationModeAnalysis-d2e80c7/input_data/LFP/README_additional_citations_necessary.txt",
      "license": "MIT",
      "sha256": "ceab021014d074f0c86defbf8b36eafc7dddbfd5647f7e9065b72feafa6399e3"
    },
    "haidi-rights-quality-review": {
      "source_id": "haidi-review-2026",
      "filename": "review.json",
      "path": "evidence/haidi-rehm2025/review.json",
      "url": "https://github.com/FrankSuperG/electrochemical-battery-parameters/blob/main/docs/HAIDI_REHM2025.md",
      "license": "MIT",
      "sha256": "d660e2172d514693c6bb86ea350e1e79246498cb6134a4f259acdfd79025ebe7"
    }
  },
  "export": {
    "kind": "retained_source_table",
    "sample_count": null,
    "significant_digits": null,
    "canonical_data_root": "../../src/ebp/data",
    "note": "Formula samples are calculated, not measurements. Read the record's coordinate, direction, conditions and license."
  }
}
