Repository: FrankSuperG/electrochemical-battery-parameters

# OCP data by material

[All cells](../README.md) · [Download and use the data](../../docs/DATA_ACCESS.md)

Every CSV link below is available from the repository without installing E-BatP. Retained tables preserve all stored points and source columns; generated samples contain 2,001 calculated points rounded to 12 significant digits and have `-sampled.csv` filenames. Read the adjacent JSON for original formulas, provenance, licensing and coordinate definitions.

Material-level measurements are not automatically linked to a commercial cell. Whole-cell SOC, electrode stoichiometry, author model SOC/DOL and normalized branch capacity are different coordinates.

File: data/ocp/lfp-afshar2017-formula.json
{
  "record": {
    "id": "lfp-afshar2017-formula",
    "version": "1",
    "title": "LFP \u00b7 afshar-2017 \u00b7 analytical formula",
    "parameter": "electrode_ocp",
    "material": "LFP",
    "material_id": "lfp-afshar-formula",
    "electrode_role": "positive",
    "direction": "unspecified",
    "measurement": "literature_formula",
    "temperature": {
      "value_K": null,
      "description": "Not established from the upstream OCP function; no temperature dependence supplied."
    },
    "reference": "Li/Li+",
    "x": {
      "kind": "stoichiometry",
      "symbol": "theta",
      "unit": "1",
      "domain": [
        0.0,
        1.0
      ],
      "definition": "Electrode lithium fraction c_s/c_s,max as defined by the upstream implementation; not whole-cell SOC.",
      "domain_basis": "Mathematical stoichiometry interval; an experimentally validated fitting interval is not established here."
    },
    "y": {
      "unit": "V",
      "definition": "Working electrode potential versus Li/Li+"
    },
    "representation": {
      "kind": "expression",
      "expression": "3.4077 - 0.020269*x + 0.5*exp(-150*x) - 0.9*exp(-30*(1-x))",
      "functions": [
        "exp"
      ],
      "source_function": "LFP_ocp_Afshar2017"
    },
    "source_ids": [
      "afshar-2017",
      "pybamm-25-4-2"
    ],
    "experiment_id": null,
    "cell_link": {
      "cell_id": null,
      "relationship": "material_only",
      "evidence": "No commercial cell identity established for this record."
    },
    "provenance": {
      "asset_ids": [
        "pybamm-prada-code"
      ],
      "derivation": "upstream_formula_transcription",
      "location": "Prada2013.py::LFP_ocp_Afshar2017",
      "processing": {
        "changes": "Renamed sto to x; removed numpy namespace. Coefficients unchanged.",
        "script": "scripts/seed_v01.py"
      }
    },
    "quality": {
      "source_review": "upstream_code_checked",
      "axis_status": "upstream_stoichiometry",
      "raw_data": "not_deposited_with_formula",
      "model_status": "ocp_component_only",
      "independent_validation": false
    },
    "limitations": [
      "No raw experimental points are claimed for this expression.",
      "No separate lithiation/delithiation branch or temperature law is supplied.",
      "Not a complete or independently validated cell parameter set."
    ],
    "license": "BSD-3-Clause"
  },
  "sources": {
    "afshar-2017": {
      "kind": "paper",
      "title": "Efficient electrochemical model for lithium-ion cells",
      "authors": [
        "Sepideh Afshar",
        "Kirsten Morris",
        "Amir Khajepour"
      ],
      "year": 2017,
      "url": "https://arxiv.org/abs/1709.03970v1",
      "doi": "10.48550/arXiv.1709.03970",
      "role": "Scientific attribution supplied by the upstream implementation; original equation not independently checked."
    },
    "pybamm-25-4-2": {
      "kind": "software",
      "title": "PyBaMM v25.4.2: pinned lithium-ion parameter implementations",
      "authors": [
        "The PyBaMM team"
      ],
      "year": 2025,
      "url": "https://github.com/pybamm-team/PyBaMM/tree/v25.4.2/src/pybamm/input/parameters/lithium_ion",
      "version": "v25.4.2",
      "license": "BSD-3-Clause",
      "role": "Redistributable software distribution for Prada2013, Chen2020, Marquis2019, Mohtat2020 and NCA_Kim2011. Scientific origin is recorded per function; shared software does not establish shared measurement origin. Prada2013 borrows its OCPs from Afshar2017 and Chen2020. Ecker2015 and Ai2020 modules are also pinned; original and borrowed function origins are recorded separately. ORegan2022 is also pinned; Chen OCP, CRC and Landesfeind origins remain explicit."
    }
  },
  "experiment": null,
  "upstream_assets": {
    "pybamm-prada-code": {
      "source_id": "pybamm-25-4-2",
      "filename": "Prada2013-v25.4.2.py",
      "url": "https://raw.githubusercontent.com/pybamm-team/PyBaMM/v25.4.2/src/pybamm/input/parameters/lithium_ion/Prada2013.py",
      "sha256": "9cec4ad9e6afac112b44c5ea4c73ee2c2c0882a7c6fc5398bd789b78617cb052",
      "license": "BSD-3-Clause",
      "path": "evidence/Prada2013-v25.4.2.py"
    }
  },
  "export": {
    "kind": "generated_formula_samples",
    "sample_count": 2001,
    "significant_digits": 12,
    "canonical_data_root": "../../src/ebp/data",
    "note": "Formula samples are calculated, not measurements. Read the record's coordinate, direction, conditions and license."
  }
}

File: data/ocp/marquis2019-graphite-ocp.json
{
  "record": {
    "id": "marquis2019-graphite-ocp",
    "version": "1",
    "title": "graphite | graphite_mcmb2528_ocp_Dualfoil1998 | implementation expression",
    "parameter": "electrode_ocp",
    "material": "graphite",
    "material_id": "marquis2019-graphite-ocp-material",
    "electrode_role": "negative",
    "direction": "unspecified",
    "measurement": "literature_formula",
    "temperature": {
      "value_K": null,
      "description": "Not established from the upstream OCP function; no temperature dependence supplied."
    },
    "reference": "Li/Li+",
    "x": {
      "kind": "stoichiometry",
      "symbol": "theta",
      "unit": "1",
      "domain": [
        0.0,
        1.0
      ],
      "definition": "Electrode lithium fraction c_s/c_s,max in the upstream function; not whole-cell SOC.",
      "domain_basis": "Mathematical 0..1 evaluation interval. Fit validity and usable operating stoichiometry limits have not been independently established; endpoint voltages may be outside cell operating limits."
    },
    "y": {
      "unit": "V",
      "definition": "Working electrode potential versus Li/Li+"
    },
    "representation": {
      "kind": "expression",
      "expression": "0.194 + 1.5 * exp(-120.0 * x) + 0.0351 * tanh((x - 0.286) / 0.083) - 0.0045 * tanh((x - 0.849) / 0.119) - 0.035 * tanh((x - 0.9233) / 0.05) - 0.0147 * tanh((x - 0.5) / 0.034) - 0.102 * tanh((x - 0.194) / 0.142) - 0.022 * tanh((x - 0.9) / 0.0164) - 0.011 * tanh((x - 0.124) / 0.0226) + 0.0155 * tanh((x - 0.105) / 0.029)",
      "functions": [
        "exp",
        "tanh"
      ],
      "source_function": "graphite_mcmb2528_ocp_Dualfoil1998"
    },
    "source_ids": [
      "dualfoil-attribution",
      "marquis-2019",
      "pybamm-25-4-2"
    ],
    "experiment_id": null,
    "cell_link": {
      "cell_id": "kokam-slpb78205130h-marquis2019",
      "relationship": "surrogate",
      "evidence": "Dualfoil1998 borrowed OCP implementation; no same-cell half-cell measurement match established; The upstream set names a Kokam model but borrows Dualfoil electrode functions. Model association does not establish that the OCP, diffusion or kinetics were measured on that commercial specimen."
    },
    "provenance": {
      "asset_ids": [
        "pybamm-marquis2019-code"
      ],
      "derivation": "upstream_formula_transcription",
      "location": "graphite_mcmb2528_ocp_Dualfoil1998",
      "processing": {
        "script": "scripts/seed_materials.py",
        "changes": "AST-checked local-variable substitution; sto renamed to x. Numeric constants and mathematical operations retained. No upstream function is executed by the importer."
      }
    },
    "quality": {
      "source_review": "upstream_code_checked",
      "axis_status": "upstream_stoichiometry",
      "raw_data": "not_deposited_with_formula",
      "model_status": "ocp_component_only",
      "independent_validation": false
    },
    "limitations": [
      "An implementation expression, not original measured points or a newly fitted curve.",
      "The mathematical domain is not an experimentally verified validity range; do not use endpoint values as operating cutoffs.",
      "No separate lithiation/delithiation branch is supplied; no independent full-cell model validation is claimed.",
      "Dualfoil1998 borrowed OCP implementation; no same-cell half-cell measurement match established; The upstream set names a Kokam model but borrows Dualfoil electrode functions. Model association does not establish that the OCP, diffusion or kinetics were measured on that commercial specimen."
    ],
    "license": "BSD-3-Clause"
  },
  "sources": {
    "dualfoil-attribution": {
      "kind": "software",
      "title": "Dualfoil electrode functions, as attributed by PyBaMM Marquis2019 and Ai2020",
      "authors": [
        "John Newman / Dualfoil developers"
      ],
      "year": 1998,
      "url": "https://raw.githubusercontent.com/pybamm-team/PyBaMM/v25.4.2/src/pybamm/input/parameters/lithium_ion/Marquis2019.py",
      "role": "Borrowed mathematical function origin named in upstream modules; no same-cell measurement origin inferred."
    },
    "marquis-2019": {
      "kind": "paper",
      "title": "An asymptotic derivation of a single particle model with electrolyte",
      "authors": [
        "Scott G. Marquis",
        "Valentin Sulzer",
        "Robert Timms",
        "Colin P. Please",
        "S. Jon Chapman"
      ],
      "year": 2019,
      "doi": "10.1149/2.0341915jes",
      "url": "https://doi.org/10.1149/2.0341915jes",
      "role": "Context of the Kokam SLPB78205130H parameter set. OCP, diffusion and kinetic function docstrings attribute their origin to Dualfoil; no same-cell measurement provenance is inferred."
    },
    "pybamm-25-4-2": {
      "kind": "software",
      "title": "PyBaMM v25.4.2: pinned lithium-ion parameter implementations",
      "authors": [
        "The PyBaMM team"
      ],
      "year": 2025,
      "url": "https://github.com/pybamm-team/PyBaMM/tree/v25.4.2/src/pybamm/input/parameters/lithium_ion",
      "version": "v25.4.2",
      "license": "BSD-3-Clause",
      "role": "Redistributable software distribution for Prada2013, Chen2020, Marquis2019, Mohtat2020 and NCA_Kim2011. Scientific origin is recorded per function; shared software does not establish shared measurement origin. Prada2013 borrows its OCPs from Afshar2017 and Chen2020. Ecker2015 and Ai2020 modules are also pinned; original and borrowed function origins are recorded separately. ORegan2022 is also pinned; Chen OCP, CRC and Landesfeind origins remain explicit."
    }
  },
  "experiment": null,
  "upstream_assets": {
    "pybamm-marquis2019-code": {
      "filename": "Marquis2019-v25.4.2.py",
      "url": "https://raw.githubusercontent.com/pybamm-team/PyBaMM/v25.4.2/src/pybamm/input/parameters/lithium_ion/Marquis2019.py",
      "sha256": "f200bede5ece656c0c88d2db9c314646986fb990978ae6b056eb263cd40283b6",
      "source_id": "pybamm-25-4-2",
      "license": "BSD-3-Clause",
      "path": "evidence/Marquis2019-v25.4.2.py"
    }
  },
  "export": {
    "kind": "generated_formula_samples",
    "sample_count": 2001,
    "significant_digits": 12,
    "canonical_data_root": "../../src/ebp/data",
    "note": "Formula samples are calculated, not measurements. Read the record's coordinate, direction, conditions and license."
  }
}

File: data/ocp/marquis2019-lco-ocp.json
{
  "record": {
    "id": "marquis2019-lco-ocp",
    "version": "1",
    "title": "LCO | lico2_ocp_Dualfoil1998 | implementation expression",
    "parameter": "electrode_ocp",
    "material": "LCO",
    "material_id": "marquis2019-lco-ocp-material",
    "electrode_role": "positive",
    "direction": "unspecified",
    "measurement": "literature_formula",
    "temperature": {
      "value_K": null,
      "description": "Not established from the upstream OCP function; no temperature dependence supplied."
    },
    "reference": "Li/Li+",
    "x": {
      "kind": "stoichiometry",
      "symbol": "theta",
      "unit": "1",
      "domain": [
        0.0,
        1.0
      ],
      "definition": "Electrode lithium fraction c_s/c_s,max in the upstream function; not whole-cell SOC.",
      "domain_basis": "Mathematical 0..1 evaluation interval. Fit validity and usable operating stoichiometry limits have not been independently established; endpoint voltages may be outside cell operating limits."
    },
    "y": {
      "unit": "V",
      "definition": "Working electrode potential versus Li/Li+"
    },
    "representation": {
      "kind": "expression",
      "expression": "2.16216 + 0.07645 * tanh(30.834 - 54.4806 * (1.062 * x)) + 2.1581 * tanh(52.294 - 50.294 * (1.062 * x)) - 0.14169 * tanh(11.0923 - 19.8543 * (1.062 * x)) + 0.2051 * tanh(1.4684 - 5.4888 * (1.062 * x)) + 0.2531 * tanh((-(1.062 * x) + 0.56478) / 0.1316) - 0.02167 * tanh((1.062 * x - 0.525) / 0.006)",
      "functions": [
        "tanh"
      ],
      "source_function": "lico2_ocp_Dualfoil1998"
    },
    "source_ids": [
      "dualfoil-attribution",
      "marquis-2019",
      "pybamm-25-4-2"
    ],
    "experiment_id": null,
    "cell_link": {
      "cell_id": "kokam-slpb78205130h-marquis2019",
      "relationship": "surrogate",
      "evidence": "Dualfoil1998 borrowed OCP implementation; no same-cell half-cell measurement match established; The upstream set names a Kokam model but borrows Dualfoil electrode functions. Model association does not establish that the OCP, diffusion or kinetics were measured on that commercial specimen."
    },
    "provenance": {
      "asset_ids": [
        "pybamm-marquis2019-code"
      ],
      "derivation": "upstream_formula_transcription",
      "location": "lico2_ocp_Dualfoil1998",
      "processing": {
        "script": "scripts/seed_materials.py",
        "changes": "AST-checked local-variable substitution; sto renamed to x. Numeric constants and mathematical operations retained. No upstream function is executed by the importer."
      }
    },
    "quality": {
      "source_review": "upstream_code_checked",
      "axis_status": "upstream_stoichiometry",
      "raw_data": "not_deposited_with_formula",
      "model_status": "ocp_component_only",
      "independent_validation": false
    },
    "limitations": [
      "An implementation expression, not original measured points or a newly fitted curve.",
      "The mathematical domain is not an experimentally verified validity range; do not use endpoint values as operating cutoffs.",
      "No separate lithiation/delithiation branch is supplied; no independent full-cell model validation is claimed.",
      "Dualfoil1998 borrowed OCP implementation; no same-cell half-cell measurement match established; The upstream set names a Kokam model but borrows Dualfoil electrode functions. Model association does not establish that the OCP, diffusion or kinetics were measured on that commercial specimen."
    ],
    "license": "BSD-3-Clause"
  },
  "sources": {
    "dualfoil-attribution": {
      "kind": "software",
      "title": "Dualfoil electrode functions, as attributed by PyBaMM Marquis2019 and Ai2020",
      "authors": [
        "John Newman / Dualfoil developers"
      ],
      "year": 1998,
      "url": "https://raw.githubusercontent.com/pybamm-team/PyBaMM/v25.4.2/src/pybamm/input/parameters/lithium_ion/Marquis2019.py",
      "role": "Borrowed mathematical function origin named in upstream modules; no same-cell measurement origin inferred."
    },
    "marquis-2019": {
      "kind": "paper",
      "title": "An asymptotic derivation of a single particle model with electrolyte",
      "authors": [
        "Scott G. Marquis",
        "Valentin Sulzer",
        "Robert Timms",
        "Colin P. Please",
        "S. Jon Chapman"
      ],
      "year": 2019,
      "doi": "10.1149/2.0341915jes",
      "url": "https://doi.org/10.1149/2.0341915jes",
      "role": "Context of the Kokam SLPB78205130H parameter set. OCP, diffusion and kinetic function docstrings attribute their origin to Dualfoil; no same-cell measurement provenance is inferred."
    },
    "pybamm-25-4-2": {
      "kind": "software",
      "title": "PyBaMM v25.4.2: pinned lithium-ion parameter implementations",
      "authors": [
        "The PyBaMM team"
      ],
      "year": 2025,
      "url": "https://github.com/pybamm-team/PyBaMM/tree/v25.4.2/src/pybamm/input/parameters/lithium_ion",
      "version": "v25.4.2",
      "license": "BSD-3-Clause",
      "role": "Redistributable software distribution for Prada2013, Chen2020, Marquis2019, Mohtat2020 and NCA_Kim2011. Scientific origin is recorded per function; shared software does not establish shared measurement origin. Prada2013 borrows its OCPs from Afshar2017 and Chen2020. Ecker2015 and Ai2020 modules are also pinned; original and borrowed function origins are recorded separately. ORegan2022 is also pinned; Chen OCP, CRC and Landesfeind origins remain explicit."
    }
  },
  "experiment": null,
  "upstream_assets": {
    "pybamm-marquis2019-code": {
      "filename": "Marquis2019-v25.4.2.py",
      "url": "https://raw.githubusercontent.com/pybamm-team/PyBaMM/v25.4.2/src/pybamm/input/parameters/lithium_ion/Marquis2019.py",
      "sha256": "f200bede5ece656c0c88d2db9c314646986fb990978ae6b056eb263cd40283b6",
      "source_id": "pybamm-25-4-2",
      "license": "BSD-3-Clause",
      "path": "evidence/Marquis2019-v25.4.2.py"
    }
  },
  "export": {
    "kind": "generated_formula_samples",
    "sample_count": 2001,
    "significant_digits": 12,
    "canonical_data_root": "../../src/ebp/data",
    "note": "Formula samples are calculated, not measurements. Read the record's coordinate, direction, conditions and license."
  }
}

File: data/ocp/mj1-negative-ocp-charging.json
{
  "record": {
    "id": "mj1-negative-ocp-charging",
    "version": "1",
    "title": "LG MJ1 Graphite-SiOx | source charging | pseudo-OCP",
    "parameter": "electrode_ocp",
    "material": "Graphite-SiOx",
    "material_id": "mj1-negative-material",
    "electrode_role": "negative",
    "direction": "unspecified",
    "measurement": "pseudo_ocp",
    "temperature": {
      "value_K": null,
      "description": "Paper reports 25 degC chamber; no per-node temperature or separate file setpoint verified."
    },
    "reference": "Li/Li+",
    "x": {
      "kind": "source_reported_stoichiometry",
      "symbol": "x",
      "unit": "1",
      "domain": [
        0.0,
        1.0
      ],
      "definition": "Native stoichiometry_unit_one from the source Parquet; calibration to absolute lithium fraction not independently verified. Not full-cell SOC or branch progress.",
      "domain_basis": "Finite retained native endpoints; no extrapolation or endpoint reconstruction."
    },
    "y": {
      "unit": "V",
      "definition": "Working electrode potential versus Li/Li+"
    },
    "representation": {
      "kind": "table",
      "path": "curves/mj1-negative-ocp-charging.csv",
      "sha256": "9881d3235067ecb9895faf6ee471504b56585317b0b7502b67881dd09755c34d",
      "point_count": 100001,
      "default_interpolation": "linear"
    },
    "source_ids": [
      "mj1-zenodo-15497193",
      "kuhn-2026-workflows"
    ],
    "experiment_id": null,
    "cell_link": {
      "cell_id": "lg-mj1-dlr-sintef",
      "relationship": "same_model",
      "evidence": "Explicit LG MJ1 model and common DLR/SINTEF collection. Direct characterization identifies harvested cell #001; fit records link to their GITT processing chain. No intact-cell validation specimen correspondence established."
    },
    "provenance": {
      "asset_ids": [
        "mj1-ocp-negative-charging",
        "mj1-workbook",
        "mj1-direct-jsonld"
      ],
      "derivation": "source_pseudo_ocp_table_extraction",
      "location": "pseudo_open_circuit_voltage_graphite_silicon_oxide_charging.parquet",
      "processing": {
        "script": "scripts/seed_mj1.py",
        "source_branch": "charging",
        "source_rows": 226585,
        "nonfinite_rows_omitted": 0,
        "duplicate_coordinate_rows_omitted": 126584,
        "selection": "First source occurrence per finite coordinate; sort ascending; source_parquet_row is one-based. No smoothing or resampling."
      }
    },
    "quality": {
      "source_review": "raw_file_checked",
      "axis_status": "source_reported_stoichiometry",
      "raw_data": "published_table_not_instrument_raw",
      "model_status": "requires_stoichiometry_mapping",
      "independent_validation": false
    },
    "limitations": [
      "Same model/study association; exact serialized specimen linkage to intact validation tests unresolved.",
      "Partial characterization package; not a complete independently validated commercial-cell parameter set.",
      "Finite-current pseudo-OCP; source metadata describes 0.05 C. Not a claimed equilibrium OCP.",
      "Source charging/discharging label retained in title/provenance; physical lithiation direction is left unspecified.",
      "Original Parquet/workbook retain discarded duplicate-coordinate voltages and missing rows; no coordinate or potential imputation.",
      "Reference versus lithium is documented in source JSON-LD; copied generic graphite descriptions for NMC are not used as material evidence."
    ],
    "license": "CC-BY-4.0"
  },
  "sources": {
    "mj1-zenodo-15497193": {
      "kind": "dataset",
      "title": "INR18650-LG-3500-MJ1 Lithium-Ion Battery Cell Direct Characterization Data",
      "authors": [
        "Kuhn, Yannick",
        "Rana, Bhawna",
        "Philipp, Micha",
        "Schmitt, Christina",
        "Scipioni, Roberto",
        "Flores, Eibar",
        "Kopljar, Dennis",
        "Clark, Simon",
        "Latz, Arnulf",
        "Horstmann, Birger"
      ],
      "year": 2025,
      "version": "Zenodo fixed record 15497193; 1.0.0",
      "doi": "10.5281/zenodo.15497193",
      "url": "https://zenodo.org/records/15497193",
      "license": "CC-BY-4.0",
      "license_evidence": "Packaged fixed-record API metadata evidence/mj1-15497193-metadata.json: metadata.license.id=cc-by-4.0; source file MD5 checked against that record.",
      "role": "Same MJ1 characterization collection. Harvested/reassembled electrode characterization, not proof of intact commercial-cell validation."
    },
    "kuhn-2026-workflows": {
      "kind": "paper",
      "title": "Workflows and principles for collaboration and communication in battery research",
      "authors": [
        "Kuhn, Yannick",
        "Rana, Bhawna",
        "Philipp, Micha",
        "Schmitt, Christina",
        "Scipioni, Roberto",
        "Flores, Eibar",
        "Kopljar, Dennis",
        "Clark, Simon",
        "Latz, Arnulf",
        "Horstmann, Birger"
      ],
      "year": 2026,
      "doi": "10.1039/D5DD00247H",
      "url": "https://pubs.rsc.org/en/content/articlehtml/2025/dd/d5dd00247h",
      "license": "CC-BY-3.0",
      "role": "Digital Discovery 2026, 5, 177-192; first published 2025-11-05. Section 3.4 establishes harvested/reassembled three-electrode configuration, replacement separator and 25 degC chamber."
    }
  },
  "experiment": null,
  "upstream_assets": {
    "mj1-ocp-negative-charging": {
      "filename": "mj1-15497193-pseudo_open_circuit_voltage_graphite_silicon_oxide_charging.parquet",
      "source_filename": "pseudo_open_circuit_voltage_graphite_silicon_oxide_charging.parquet",
      "url": "https://zenodo.org/api/records/15497193/files/pseudo_open_circuit_voltage_graphite_silicon_oxide_charging.parquet/content",
      "source_id": "mj1-zenodo-15497193",
      "license": "CC-BY-4.0",
      "sha256": "6670197787f78726f008208bcb24000e4422800a6aa438f535e648dcc37f4340",
      "md5": "d11253fa63cab0ebd924cd6f413713f3",
      "path": "evidence/mj1-15497193-pseudo_open_circuit_voltage_graphite_silicon_oxide_charging.parquet"
    },
    "mj1-workbook": {
      "filename": "mj1-15497193-MJ1_parameters.xlsx",
      "source_filename": "MJ1_parameters.xlsx",
      "url": "https://zenodo.org/api/records/15497193/files/MJ1_parameters.xlsx/content",
      "source_id": "mj1-zenodo-15497193",
      "license": "Deposit CC-BY-4.0; third-party OCV scope unresolved",
      "sha256": "dc621ad13b917c5aea339a9e538b8527af555070ffe77cdb90834408dbb7b8c5",
      "md5": "be75d0f6fa7127f3b6c9d084a3931b40",
      "redistribution_status": "External original only: OCV sheet includes separately attributed literature silicon curves; their reuse scope is not assigned CC BY 4.0 by this project."
    },
    "mj1-direct-jsonld": {
      "filename": "mj1-15497193-metadata.jsonld",
      "source_filename": "metadata.jsonld",
      "url": "https://zenodo.org/api/records/15497193/files/metadata.jsonld/content",
      "source_id": "mj1-zenodo-15497193",
      "license": "CC-BY-4.0",
      "sha256": "50ec9a8747ab0b0bf0fb1e67ef636765200b2f0c2d6c63fa1412bf9a9cd5442b",
      "md5": "5b22f298961c9b033b2db5ff284f4ccd",
      "path": "evidence/mj1-15497193-metadata.jsonld"
    }
  },
  "export": {
    "kind": "retained_source_table",
    "sample_count": null,
    "significant_digits": null,
    "canonical_data_root": "../../src/ebp/data",
    "note": "Formula samples are calculated, not measurements. Read the record's coordinate, direction, conditions and license."
  }
}

File: data/ocp/mj1-negative-ocp-discharging.json
{
  "record": {
    "id": "mj1-negative-ocp-discharging",
    "version": "1",
    "title": "LG MJ1 Graphite-SiOx | source discharging | pseudo-OCP",
    "parameter": "electrode_ocp",
    "material": "Graphite-SiOx",
    "material_id": "mj1-negative-material",
    "electrode_role": "negative",
    "direction": "unspecified",
    "measurement": "pseudo_ocp",
    "temperature": {
      "value_K": null,
      "description": "Paper reports 25 degC chamber; no per-node temperature or separate file setpoint verified."
    },
    "reference": "Li/Li+",
    "x": {
      "kind": "source_reported_stoichiometry",
      "symbol": "x",
      "unit": "1",
      "domain": [
        0.0,
        1.0
      ],
      "definition": "Native stoichiometry_unit_one from the source Parquet; calibration to absolute lithium fraction not independently verified. Not full-cell SOC or branch progress.",
      "domain_basis": "Finite retained native endpoints; no extrapolation or endpoint reconstruction."
    },
    "y": {
      "unit": "V",
      "definition": "Working electrode potential versus Li/Li+"
    },
    "representation": {
      "kind": "table",
      "path": "curves/mj1-negative-ocp-discharging.csv",
      "sha256": "69e0874a2d9f8a7274daade3a229100306585d93bf81ca828365e6dc940aabfb",
      "point_count": 100001,
      "default_interpolation": "linear"
    },
    "source_ids": [
      "mj1-zenodo-15497193",
      "kuhn-2026-workflows"
    ],
    "experiment_id": null,
    "cell_link": {
      "cell_id": "lg-mj1-dlr-sintef",
      "relationship": "same_model",
      "evidence": "Explicit LG MJ1 model and common DLR/SINTEF collection. Direct characterization identifies harvested cell #001; fit records link to their GITT processing chain. No intact-cell validation specimen correspondence established."
    },
    "provenance": {
      "asset_ids": [
        "mj1-ocp-negative-discharging",
        "mj1-workbook",
        "mj1-direct-jsonld"
      ],
      "derivation": "source_pseudo_ocp_table_extraction",
      "location": "pseudo_open_circuit_voltage_graphite_silicon_oxide_discharging.parquet",
      "processing": {
        "script": "scripts/seed_mj1.py",
        "source_branch": "discharging",
        "source_rows": 226308,
        "nonfinite_rows_omitted": 0,
        "duplicate_coordinate_rows_omitted": 126307,
        "selection": "First source occurrence per finite coordinate; sort ascending; source_parquet_row is one-based. No smoothing or resampling."
      }
    },
    "quality": {
      "source_review": "raw_file_checked",
      "axis_status": "source_reported_stoichiometry",
      "raw_data": "published_table_not_instrument_raw",
      "model_status": "requires_stoichiometry_mapping",
      "independent_validation": false
    },
    "limitations": [
      "Same model/study association; exact serialized specimen linkage to intact validation tests unresolved.",
      "Partial characterization package; not a complete independently validated commercial-cell parameter set.",
      "Finite-current pseudo-OCP; source metadata describes 0.05 C. Not a claimed equilibrium OCP.",
      "Source charging/discharging label retained in title/provenance; physical lithiation direction is left unspecified.",
      "Original Parquet/workbook retain discarded duplicate-coordinate voltages and missing rows; no coordinate or potential imputation.",
      "Reference versus lithium is documented in source JSON-LD; copied generic graphite descriptions for NMC are not used as material evidence."
    ],
    "license": "CC-BY-4.0"
  },
  "sources": {
    "mj1-zenodo-15497193": {
      "kind": "dataset",
      "title": "INR18650-LG-3500-MJ1 Lithium-Ion Battery Cell Direct Characterization Data",
      "authors": [
        "Kuhn, Yannick",
        "Rana, Bhawna",
        "Philipp, Micha",
        "Schmitt, Christina",
        "Scipioni, Roberto",
        "Flores, Eibar",
        "Kopljar, Dennis",
        "Clark, Simon",
        "Latz, Arnulf",
        "Horstmann, Birger"
      ],
      "year": 2025,
      "version": "Zenodo fixed record 15497193; 1.0.0",
      "doi": "10.5281/zenodo.15497193",
      "url": "https://zenodo.org/records/15497193",
      "license": "CC-BY-4.0",
      "license_evidence": "Packaged fixed-record API metadata evidence/mj1-15497193-metadata.json: metadata.license.id=cc-by-4.0; source file MD5 checked against that record.",
      "role": "Same MJ1 characterization collection. Harvested/reassembled electrode characterization, not proof of intact commercial-cell validation."
    },
    "kuhn-2026-workflows": {
      "kind": "paper",
      "title": "Workflows and principles for collaboration and communication in battery research",
      "authors": [
        "Kuhn, Yannick",
        "Rana, Bhawna",
        "Philipp, Micha",
        "Schmitt, Christina",
        "Scipioni, Roberto",
        "Flores, Eibar",
        "Kopljar, Dennis",
        "Clark, Simon",
        "Latz, Arnulf",
        "Horstmann, Birger"
      ],
      "year": 2026,
      "doi": "10.1039/D5DD00247H",
      "url": "https://pubs.rsc.org/en/content/articlehtml/2025/dd/d5dd00247h",
      "license": "CC-BY-3.0",
      "role": "Digital Discovery 2026, 5, 177-192; first published 2025-11-05. Section 3.4 establishes harvested/reassembled three-electrode configuration, replacement separator and 25 degC chamber."
    }
  },
  "experiment": null,
  "upstream_assets": {
    "mj1-ocp-negative-discharging": {
      "filename": "mj1-15497193-pseudo_open_circuit_voltage_graphite_silicon_oxide_discharging.parquet",
      "source_filename": "pseudo_open_circuit_voltage_graphite_silicon_oxide_discharging.parquet",
      "url": "https://zenodo.org/api/records/15497193/files/pseudo_open_circuit_voltage_graphite_silicon_oxide_discharging.parquet/content",
      "source_id": "mj1-zenodo-15497193",
      "license": "CC-BY-4.0",
      "sha256": "b4b809ee815054f8f73a0d8f01b70840c7ad5fb894df98dbbc6f6bb44a55fc84",
      "md5": "dc60cf84fbb3ef2b1c6a3261d3bb8394",
      "path": "evidence/mj1-15497193-pseudo_open_circuit_voltage_graphite_silicon_oxide_discharging.parquet"
    },
    "mj1-workbook": {
      "filename": "mj1-15497193-MJ1_parameters.xlsx",
      "source_filename": "MJ1_parameters.xlsx",
      "url": "https://zenodo.org/api/records/15497193/files/MJ1_parameters.xlsx/content",
      "source_id": "mj1-zenodo-15497193",
      "license": "Deposit CC-BY-4.0; third-party OCV scope unresolved",
      "sha256": "dc621ad13b917c5aea339a9e538b8527af555070ffe77cdb90834408dbb7b8c5",
      "md5": "be75d0f6fa7127f3b6c9d084a3931b40",
      "redistribution_status": "External original only: OCV sheet includes separately attributed literature silicon curves; their reuse scope is not assigned CC BY 4.0 by this project."
    },
    "mj1-direct-jsonld": {
      "filename": "mj1-15497193-metadata.jsonld",
      "source_filename": "metadata.jsonld",
      "url": "https://zenodo.org/api/records/15497193/files/metadata.jsonld/content",
      "source_id": "mj1-zenodo-15497193",
      "license": "CC-BY-4.0",
      "sha256": "50ec9a8747ab0b0bf0fb1e67ef636765200b2f0c2d6c63fa1412bf9a9cd5442b",
      "md5": "5b22f298961c9b033b2db5ff284f4ccd",
      "path": "evidence/mj1-15497193-metadata.jsonld"
    }
  },
  "export": {
    "kind": "retained_source_table",
    "sample_count": null,
    "significant_digits": null,
    "canonical_data_root": "../../src/ebp/data",
    "note": "Formula samples are calculated, not measurements. Read the record's coordinate, direction, conditions and license."
  }
}

File: data/ocp/mj1-positive-ocp-charging.json
{
  "record": {
    "id": "mj1-positive-ocp-charging",
    "version": "1",
    "title": "LG MJ1 NMC | source charging | pseudo-OCP",
    "parameter": "electrode_ocp",
    "material": "NMC",
    "material_id": "mj1-positive-material",
    "electrode_role": "positive",
    "direction": "unspecified",
    "measurement": "pseudo_ocp",
    "temperature": {
      "value_K": null,
      "description": "Paper reports 25 degC chamber; no per-node temperature or separate file setpoint verified."
    },
    "reference": "Li/Li+",
    "x": {
      "kind": "source_reported_stoichiometry",
      "symbol": "x",
      "unit": "1",
      "domain": [
        0.21,
        1.0
      ],
      "definition": "Native stoichiometry_unit_one from the source Parquet; calibration to absolute lithium fraction not independently verified. Not full-cell SOC or branch progress.",
      "domain_basis": "Finite retained native endpoints; no extrapolation or endpoint reconstruction."
    },
    "y": {
      "unit": "V",
      "definition": "Working electrode potential versus Li/Li+"
    },
    "representation": {
      "kind": "table",
      "path": "curves/mj1-positive-ocp-charging.csv",
      "sha256": "e13ebda17d89e039e27679a483f97aca8819f343fcc224b9419b8d96ccc4ba72",
      "point_count": 257898,
      "default_interpolation": "linear"
    },
    "source_ids": [
      "mj1-zenodo-15497193",
      "kuhn-2026-workflows"
    ],
    "experiment_id": null,
    "cell_link": {
      "cell_id": "lg-mj1-dlr-sintef",
      "relationship": "same_model",
      "evidence": "Explicit LG MJ1 model and common DLR/SINTEF collection. Direct characterization identifies harvested cell #001; fit records link to their GITT processing chain. No intact-cell validation specimen correspondence established."
    },
    "provenance": {
      "asset_ids": [
        "mj1-ocp-positive-charging",
        "mj1-workbook",
        "mj1-direct-jsonld"
      ],
      "derivation": "source_pseudo_ocp_table_extraction",
      "location": "pseudo_open_circuit_voltage_nmc_charging.parquet",
      "processing": {
        "script": "scripts/seed_mj1.py",
        "source_branch": "charging",
        "source_rows": 259300,
        "nonfinite_rows_omitted": 1402,
        "duplicate_coordinate_rows_omitted": 0,
        "selection": "First source occurrence per finite coordinate; sort ascending; source_parquet_row is one-based. No smoothing or resampling."
      }
    },
    "quality": {
      "source_review": "raw_file_checked",
      "axis_status": "source_reported_stoichiometry",
      "raw_data": "published_table_not_instrument_raw",
      "model_status": "requires_stoichiometry_mapping",
      "independent_validation": false
    },
    "limitations": [
      "Same model/study association; exact serialized specimen linkage to intact validation tests unresolved.",
      "Partial characterization package; not a complete independently validated commercial-cell parameter set.",
      "Finite-current pseudo-OCP; source metadata describes 0.05 C. Not a claimed equilibrium OCP.",
      "Source charging/discharging label retained in title/provenance; physical lithiation direction is left unspecified.",
      "Original Parquet/workbook retain discarded duplicate-coordinate voltages and missing rows; no coordinate or potential imputation.",
      "Reference versus lithium is documented in source JSON-LD; copied generic graphite descriptions for NMC are not used as material evidence."
    ],
    "license": "CC-BY-4.0"
  },
  "sources": {
    "mj1-zenodo-15497193": {
      "kind": "dataset",
      "title": "INR18650-LG-3500-MJ1 Lithium-Ion Battery Cell Direct Characterization Data",
      "authors": [
        "Kuhn, Yannick",
        "Rana, Bhawna",
        "Philipp, Micha",
        "Schmitt, Christina",
        "Scipioni, Roberto",
        "Flores, Eibar",
        "Kopljar, Dennis",
        "Clark, Simon",
        "Latz, Arnulf",
        "Horstmann, Birger"
      ],
      "year": 2025,
      "version": "Zenodo fixed record 15497193; 1.0.0",
      "doi": "10.5281/zenodo.15497193",
      "url": "https://zenodo.org/records/15497193",
      "license": "CC-BY-4.0",
      "license_evidence": "Packaged fixed-record API metadata evidence/mj1-15497193-metadata.json: metadata.license.id=cc-by-4.0; source file MD5 checked against that record.",
      "role": "Same MJ1 characterization collection. Harvested/reassembled electrode characterization, not proof of intact commercial-cell validation."
    },
    "kuhn-2026-workflows": {
      "kind": "paper",
      "title": "Workflows and principles for collaboration and communication in battery research",
      "authors": [
        "Kuhn, Yannick",
        "Rana, Bhawna",
        "Philipp, Micha",
        "Schmitt, Christina",
        "Scipioni, Roberto",
        "Flores, Eibar",
        "Kopljar, Dennis",
        "Clark, Simon",
        "Latz, Arnulf",
        "Horstmann, Birger"
      ],
      "year": 2026,
      "doi": "10.1039/D5DD00247H",
      "url": "https://pubs.rsc.org/en/content/articlehtml/2025/dd/d5dd00247h",
      "license": "CC-BY-3.0",
      "role": "Digital Discovery 2026, 5, 177-192; first published 2025-11-05. Section 3.4 establishes harvested/reassembled three-electrode configuration, replacement separator and 25 degC chamber."
    }
  },
  "experiment": null,
  "upstream_assets": {
    "mj1-ocp-positive-charging": {
      "filename": "mj1-15497193-pseudo_open_circuit_voltage_nmc_charging.parquet",
      "source_filename": "pseudo_open_circuit_voltage_nmc_charging.parquet",
      "url": "https://zenodo.org/api/records/15497193/files/pseudo_open_circuit_voltage_nmc_charging.parquet/content",
      "source_id": "mj1-zenodo-15497193",
      "license": "CC-BY-4.0",
      "sha256": "759e17f88e00df957313df941a4105c0b276562c1b370a5402d1b96ac3bc7d17",
      "md5": "db79731b2a8a8c56c584f7363ee6188a",
      "path": "evidence/mj1-15497193-pseudo_open_circuit_voltage_nmc_charging.parquet"
    },
    "mj1-workbook": {
      "filename": "mj1-15497193-MJ1_parameters.xlsx",
      "source_filename": "MJ1_parameters.xlsx",
      "url": "https://zenodo.org/api/records/15497193/files/MJ1_parameters.xlsx/content",
      "source_id": "mj1-zenodo-15497193",
      "license": "Deposit CC-BY-4.0; third-party OCV scope unresolved",
      "sha256": "dc621ad13b917c5aea339a9e538b8527af555070ffe77cdb90834408dbb7b8c5",
      "md5": "be75d0f6fa7127f3b6c9d084a3931b40",
      "redistribution_status": "External original only: OCV sheet includes separately attributed literature silicon curves; their reuse scope is not assigned CC BY 4.0 by this project."
    },
    "mj1-direct-jsonld": {
      "filename": "mj1-15497193-metadata.jsonld",
      "source_filename": "metadata.jsonld",
      "url": "https://zenodo.org/api/records/15497193/files/metadata.jsonld/content",
      "source_id": "mj1-zenodo-15497193",
      "license": "CC-BY-4.0",
      "sha256": "50ec9a8747ab0b0bf0fb1e67ef636765200b2f0c2d6c63fa1412bf9a9cd5442b",
      "md5": "5b22f298961c9b033b2db5ff284f4ccd",
      "path": "evidence/mj1-15497193-metadata.jsonld"
    }
  },
  "export": {
    "kind": "retained_source_table",
    "sample_count": null,
    "significant_digits": null,
    "canonical_data_root": "../../src/ebp/data",
    "note": "Formula samples are calculated, not measurements. Read the record's coordinate, direction, conditions and license."
  }
}
