Repository: FrankSuperG/electrochemical-battery-parameters

# OCP data by material

[All cells](../README.md) · [Download and use the data](../../docs/DATA_ACCESS.md)

Every CSV link below is available from the repository without installing E-BatP. Retained tables preserve all stored points and source columns; generated samples contain 2,001 calculated points rounded to 12 significant digits and have `-sampled.csv` filenames. Read the adjacent JSON for original formulas, provenance, licensing and coordinate definitions.

Material-level measurements are not automatically linked to a commercial cell. Whole-cell SOC, electrode stoichiometry, author model SOC/DOL and normalized branch capacity are different coordinates.

File: data/ocp/mj1-positive-ocp-discharging.json
{
  "record": {
    "id": "mj1-positive-ocp-discharging",
    "version": "1",
    "title": "LG MJ1 NMC | source discharging | pseudo-OCP",
    "parameter": "electrode_ocp",
    "material": "NMC",
    "material_id": "mj1-positive-material",
    "electrode_role": "positive",
    "direction": "unspecified",
    "measurement": "pseudo_ocp",
    "temperature": {
      "value_K": null,
      "description": "Paper reports 25 degC chamber; no per-node temperature or separate file setpoint verified."
    },
    "reference": "Li/Li+",
    "x": {
      "kind": "source_reported_stoichiometry",
      "symbol": "x",
      "unit": "1",
      "domain": [
        0.21,
        1.0
      ],
      "definition": "Native stoichiometry_unit_one from the source Parquet; calibration to absolute lithium fraction not independently verified. Not full-cell SOC or branch progress.",
      "domain_basis": "Finite retained native endpoints; no extrapolation or endpoint reconstruction."
    },
    "y": {
      "unit": "V",
      "definition": "Working electrode potential versus Li/Li+"
    },
    "representation": {
      "kind": "table",
      "path": "curves/mj1-positive-ocp-discharging.csv",
      "sha256": "656bab715d2c459493d72e941397ff35037860b5770993daca907d5807d50885",
      "point_count": 257898,
      "default_interpolation": "linear"
    },
    "source_ids": [
      "mj1-zenodo-15497193",
      "kuhn-2026-workflows"
    ],
    "experiment_id": null,
    "cell_link": {
      "cell_id": "lg-mj1-dlr-sintef",
      "relationship": "same_model",
      "evidence": "Explicit LG MJ1 model and common DLR/SINTEF collection. Direct characterization identifies harvested cell #001; fit records link to their GITT processing chain. No intact-cell validation specimen correspondence established."
    },
    "provenance": {
      "asset_ids": [
        "mj1-ocp-positive-discharging",
        "mj1-workbook",
        "mj1-direct-jsonld"
      ],
      "derivation": "source_pseudo_ocp_table_extraction",
      "location": "pseudo_open_circuit_voltage_nmc_discharging.parquet",
      "processing": {
        "script": "scripts/seed_mj1.py",
        "source_branch": "discharging",
        "source_rows": 257898,
        "nonfinite_rows_omitted": 0,
        "duplicate_coordinate_rows_omitted": 0,
        "selection": "First source occurrence per finite coordinate; sort ascending; source_parquet_row is one-based. No smoothing or resampling."
      }
    },
    "quality": {
      "source_review": "raw_file_checked",
      "axis_status": "source_reported_stoichiometry",
      "raw_data": "published_table_not_instrument_raw",
      "model_status": "requires_stoichiometry_mapping",
      "independent_validation": false
    },
    "limitations": [
      "Same model/study association; exact serialized specimen linkage to intact validation tests unresolved.",
      "Partial characterization package; not a complete independently validated commercial-cell parameter set.",
      "Finite-current pseudo-OCP; source metadata describes 0.05 C. Not a claimed equilibrium OCP.",
      "Source charging/discharging label retained in title/provenance; physical lithiation direction is left unspecified.",
      "Original Parquet/workbook retain discarded duplicate-coordinate voltages and missing rows; no coordinate or potential imputation.",
      "Reference versus lithium is documented in source JSON-LD; copied generic graphite descriptions for NMC are not used as material evidence."
    ],
    "license": "CC-BY-4.0"
  },
  "sources": {
    "mj1-zenodo-15497193": {
      "kind": "dataset",
      "title": "INR18650-LG-3500-MJ1 Lithium-Ion Battery Cell Direct Characterization Data",
      "authors": [
        "Kuhn, Yannick",
        "Rana, Bhawna",
        "Philipp, Micha",
        "Schmitt, Christina",
        "Scipioni, Roberto",
        "Flores, Eibar",
        "Kopljar, Dennis",
        "Clark, Simon",
        "Latz, Arnulf",
        "Horstmann, Birger"
      ],
      "year": 2025,
      "version": "Zenodo fixed record 15497193; 1.0.0",
      "doi": "10.5281/zenodo.15497193",
      "url": "https://zenodo.org/records/15497193",
      "license": "CC-BY-4.0",
      "license_evidence": "Packaged fixed-record API metadata evidence/mj1-15497193-metadata.json: metadata.license.id=cc-by-4.0; source file MD5 checked against that record.",
      "role": "Same MJ1 characterization collection. Harvested/reassembled electrode characterization, not proof of intact commercial-cell validation."
    },
    "kuhn-2026-workflows": {
      "kind": "paper",
      "title": "Workflows and principles for collaboration and communication in battery research",
      "authors": [
        "Kuhn, Yannick",
        "Rana, Bhawna",
        "Philipp, Micha",
        "Schmitt, Christina",
        "Scipioni, Roberto",
        "Flores, Eibar",
        "Kopljar, Dennis",
        "Clark, Simon",
        "Latz, Arnulf",
        "Horstmann, Birger"
      ],
      "year": 2026,
      "doi": "10.1039/D5DD00247H",
      "url": "https://pubs.rsc.org/en/content/articlehtml/2025/dd/d5dd00247h",
      "license": "CC-BY-3.0",
      "role": "Digital Discovery 2026, 5, 177-192; first published 2025-11-05. Section 3.4 establishes harvested/reassembled three-electrode configuration, replacement separator and 25 degC chamber."
    }
  },
  "experiment": null,
  "upstream_assets": {
    "mj1-ocp-positive-discharging": {
      "filename": "mj1-15497193-pseudo_open_circuit_voltage_nmc_discharging.parquet",
      "source_filename": "pseudo_open_circuit_voltage_nmc_discharging.parquet",
      "url": "https://zenodo.org/api/records/15497193/files/pseudo_open_circuit_voltage_nmc_discharging.parquet/content",
      "source_id": "mj1-zenodo-15497193",
      "license": "CC-BY-4.0",
      "sha256": "3636b32633b216cd28663116906b22954f0c086baffcda0c597a1bba39605cf0",
      "md5": "cd15ee21f38a8c65430562fe0b66dd74",
      "path": "evidence/mj1-15497193-pseudo_open_circuit_voltage_nmc_discharging.parquet"
    },
    "mj1-workbook": {
      "filename": "mj1-15497193-MJ1_parameters.xlsx",
      "source_filename": "MJ1_parameters.xlsx",
      "url": "https://zenodo.org/api/records/15497193/files/MJ1_parameters.xlsx/content",
      "source_id": "mj1-zenodo-15497193",
      "license": "Deposit CC-BY-4.0; third-party OCV scope unresolved",
      "sha256": "dc621ad13b917c5aea339a9e538b8527af555070ffe77cdb90834408dbb7b8c5",
      "md5": "be75d0f6fa7127f3b6c9d084a3931b40",
      "redistribution_status": "External original only: OCV sheet includes separately attributed literature silicon curves; their reuse scope is not assigned CC BY 4.0 by this project."
    },
    "mj1-direct-jsonld": {
      "filename": "mj1-15497193-metadata.jsonld",
      "source_filename": "metadata.jsonld",
      "url": "https://zenodo.org/api/records/15497193/files/metadata.jsonld/content",
      "source_id": "mj1-zenodo-15497193",
      "license": "CC-BY-4.0",
      "sha256": "50ec9a8747ab0b0bf0fb1e67ef636765200b2f0c2d6c63fa1412bf9a9cd5442b",
      "md5": "5b22f298961c9b033b2db5ff284f4ccd",
      "path": "evidence/mj1-15497193-metadata.jsonld"
    }
  },
  "export": {
    "kind": "retained_source_table",
    "sample_count": null,
    "significant_digits": null,
    "canonical_data_root": "../../src/ebp/data",
    "note": "Formula samples are calculated, not measurements. Read the record's coordinate, direction, conditions and license."
  }
}

File: data/ocp/mohtat-author-graphite-ocp.json
{
  "record": {
    "id": "mohtat-author-graphite-ocp",
    "version": "1",
    "title": "graphite | Mohtat2020 original author model | Un_0",
    "parameter": "electrode_ocp",
    "material": "graphite",
    "material_id": "mohtat-author-graphite-ocp-material",
    "electrode_role": "negative",
    "direction": "unspecified",
    "measurement": "literature_formula",
    "temperature": {
      "value_K": null,
      "description": "Not established from the upstream OCP function; no temperature dependence supplied."
    },
    "reference": "Li/Li+",
    "x": {
      "kind": "stoichiometry",
      "symbol": "theta",
      "unit": "1",
      "domain": [
        0.0017,
        0.8332
      ],
      "definition": "Electrode lithium fraction c_s/c_s,max in the upstream function; not whole-cell SOC.",
      "domain_basis": "Author's full-cell balancing endpoints in main.m; source expression retained. Not a claim of independent electrode characterization."
    },
    "y": {
      "unit": "V",
      "definition": "Working electrode potential versus Li/Li+"
    },
    "representation": {
      "kind": "expression",
      "expression": "0.063+0.8*exp(-75*(x+0.007))+ -0.0120*tanh((x-0.127)/0.016)+ -0.0118*tanh((x-0.155)/0.016)+ -0.0035*tanh((x-0.220)/0.020)+ -0.0095*tanh((x-0.190)/0.013)+ -0.0145*tanh((x-0.490)/0.020)+ -0.0800*tanh((x-1.030)/0.055)",
      "functions": [
        "exp",
        "tanh"
      ],
      "source_function": "main.m::CC.Un_0"
    },
    "source_ids": [
      "mohtat-2020-data",
      "mohtat-2020"
    ],
    "experiment_id": null,
    "cell_link": {
      "cell_id": "mohtat2020-nmc532-pouch",
      "relationship": "same_parameter_set",
      "evidence": "Original author model is bundled with these five experimental charging files in the same DOI deposit. Cell is fabricated by UMBL, not an identified commercial part. Exact specimen identity is not given."
    },
    "provenance": {
      "asset_ids": [
        "mohtat2020-main-m"
      ],
      "derivation": "original_author_matlab_expression_transcription",
      "location": "main.m::CC.Un_0",
      "processing": {
        "script": "scripts/seed_mohtat.py",
        "changes": "MATLAB continuation and element-wise powers transcribed to the restricted expression language; source coefficients unchanged; no MATLAB executed."
      }
    },
    "quality": {
      "source_review": "upstream_code_checked",
      "axis_status": "upstream_stoichiometry",
      "raw_data": "not_deposited_with_formula",
      "model_status": "ocp_component_only",
      "independent_validation": false
    },
    "limitations": [
      "Original author model is bundled with these five experimental charging files in the same DOI deposit. Cell is fabricated by UMBL, not an identified commercial part. Exact specimen identity is not given.",
      "NMC532 label is stated in the pinned PyBaMM implementation; the deposited model/README use NMC without an independent composition assay.",
      "Original graphite expression uses x+0.007. PyBaMM v25.4.2 uses x+0.001. These are distinct implementation variants; do not mix their OCPs silently."
    ],
    "license": "CC-BY-4.0"
  },
  "sources": {
    "mohtat-2020-data": {
      "kind": "dataset",
      "title": "UofM pouch cell voltage and expansion dataset and modeling code",
      "authors": [
        "Peyman Mohtat",
        "Jason B. Siegel",
        "Anna G. Stefanopoulou"
      ],
      "year": 2020,
      "doi": "10.7302/wwma-hx25",
      "url": "https://deepblue.lib.umich.edu/data/concern/data_sets/kp78gg60j",
      "license": "CC-BY-4.0",
      "role": "Official author dataset downloaded through the normal browser on 2026-10-16. Five experimental charging MATs, four MATLAB model/plot files and README reviewed. Earlier automated HTTP 403 was an access-method failure. Packaged originals retain hashes and CC BY 4.0."
    },
    "mohtat-2020": {
      "kind": "paper",
      "title": "Differential Expansion and Voltage Model for Li-ion Batteries at Practical Charging Rates",
      "authors": [
        "Peyman Mohtat",
        "Suhak Lee",
        "Valentin Sulzer",
        "Jason B. Siegel",
        "Anna G. Stefanopoulou"
      ],
      "year": 2020,
      "doi": "10.1149/1945-7111/aba5d1",
      "url": "https://doi.org/10.1149/1945-7111/aba5d1",
      "role": "Same-study electrochemical/mechanical model and charging observations. Original author-code and PyBaMM implementation variants are distinguished; exact specimen and raw OCP/current/time exports remain unresolved."
    }
  },
  "experiment": null,
  "upstream_assets": {
    "mohtat2020-main-m": {
      "source_id": "mohtat-2020-data",
      "filename": "main.m",
      "url": "https://deepblue.lib.umich.edu/data/downloads/mk61rh20x",
      "sha256": "14572b681269f6a6405250bedbde236433e7d96500619c9aab3f47a6f6c735cc",
      "license": "CC-BY-4.0",
      "path": "evidence/mohtat2020-main.m",
      "capture_method": "Official open-access zipped dataset, downloaded with a normal browser on 2026-10-16; individual original bytes retained."
    }
  },
  "export": {
    "kind": "generated_formula_samples",
    "sample_count": 2001,
    "significant_digits": 12,
    "canonical_data_root": "../../src/ebp/data",
    "note": "Formula samples are calculated, not measurements. Read the record's coordinate, direction, conditions and license."
  }
}

File: data/ocp/mohtat-author-nmc532-ocp.json
{
  "record": {
    "id": "mohtat-author-nmc532-ocp",
    "version": "1",
    "title": "NMC532 | Mohtat2020 original author model | Up_0",
    "parameter": "electrode_ocp",
    "material": "NMC532",
    "material_id": "mohtat-author-nmc532-ocp-material",
    "electrode_role": "positive",
    "direction": "unspecified",
    "measurement": "literature_formula",
    "temperature": {
      "value_K": null,
      "description": "Not established from the upstream OCP function; no temperature dependence supplied."
    },
    "reference": "Li/Li+",
    "x": {
      "kind": "stoichiometry",
      "symbol": "theta",
      "unit": "1",
      "domain": [
        0.0335,
        0.8907
      ],
      "definition": "Electrode lithium fraction c_s/c_s,max in the upstream function; not whole-cell SOC.",
      "domain_basis": "Author's full-cell balancing endpoints in main.m; source expression retained. Not a claim of independent electrode characterization."
    },
    "y": {
      "unit": "V",
      "definition": "Working electrode potential versus Li/Li+"
    },
    "representation": {
      "kind": "expression",
      "expression": "4.3452-1.6518*(x)+1.6225*(x)**2-2.0843*(x)**3+3.5146*x**4-2.2166*x**5-0.5623e-4*exp(109.451*(x)-100.006)",
      "functions": [
        "exp"
      ],
      "source_function": "main.m::CC.Up_0"
    },
    "source_ids": [
      "mohtat-2020-data",
      "mohtat-2020"
    ],
    "experiment_id": null,
    "cell_link": {
      "cell_id": "mohtat2020-nmc532-pouch",
      "relationship": "same_parameter_set",
      "evidence": "Original author model is bundled with these five experimental charging files in the same DOI deposit. Cell is fabricated by UMBL, not an identified commercial part. Exact specimen identity is not given."
    },
    "provenance": {
      "asset_ids": [
        "mohtat2020-main-m"
      ],
      "derivation": "original_author_matlab_expression_transcription",
      "location": "main.m::CC.Up_0",
      "processing": {
        "script": "scripts/seed_mohtat.py",
        "changes": "MATLAB continuation and element-wise powers transcribed to the restricted expression language; source coefficients unchanged; no MATLAB executed."
      }
    },
    "quality": {
      "source_review": "upstream_code_checked",
      "axis_status": "upstream_stoichiometry",
      "raw_data": "not_deposited_with_formula",
      "model_status": "ocp_component_only",
      "independent_validation": false
    },
    "limitations": [
      "Original author model is bundled with these five experimental charging files in the same DOI deposit. Cell is fabricated by UMBL, not an identified commercial part. Exact specimen identity is not given.",
      "NMC532 label is stated in the pinned PyBaMM implementation; the deposited model/README use NMC without an independent composition assay.",
      "Original graphite expression uses x+0.007. PyBaMM v25.4.2 uses x+0.001. These are distinct implementation variants; do not mix their OCPs silently."
    ],
    "license": "CC-BY-4.0"
  },
  "sources": {
    "mohtat-2020-data": {
      "kind": "dataset",
      "title": "UofM pouch cell voltage and expansion dataset and modeling code",
      "authors": [
        "Peyman Mohtat",
        "Jason B. Siegel",
        "Anna G. Stefanopoulou"
      ],
      "year": 2020,
      "doi": "10.7302/wwma-hx25",
      "url": "https://deepblue.lib.umich.edu/data/concern/data_sets/kp78gg60j",
      "license": "CC-BY-4.0",
      "role": "Official author dataset downloaded through the normal browser on 2026-10-16. Five experimental charging MATs, four MATLAB model/plot files and README reviewed. Earlier automated HTTP 403 was an access-method failure. Packaged originals retain hashes and CC BY 4.0."
    },
    "mohtat-2020": {
      "kind": "paper",
      "title": "Differential Expansion and Voltage Model for Li-ion Batteries at Practical Charging Rates",
      "authors": [
        "Peyman Mohtat",
        "Suhak Lee",
        "Valentin Sulzer",
        "Jason B. Siegel",
        "Anna G. Stefanopoulou"
      ],
      "year": 2020,
      "doi": "10.1149/1945-7111/aba5d1",
      "url": "https://doi.org/10.1149/1945-7111/aba5d1",
      "role": "Same-study electrochemical/mechanical model and charging observations. Original author-code and PyBaMM implementation variants are distinguished; exact specimen and raw OCP/current/time exports remain unresolved."
    }
  },
  "experiment": null,
  "upstream_assets": {
    "mohtat2020-main-m": {
      "source_id": "mohtat-2020-data",
      "filename": "main.m",
      "url": "https://deepblue.lib.umich.edu/data/downloads/mk61rh20x",
      "sha256": "14572b681269f6a6405250bedbde236433e7d96500619c9aab3f47a6f6c735cc",
      "license": "CC-BY-4.0",
      "path": "evidence/mohtat2020-main.m",
      "capture_method": "Official open-access zipped dataset, downloaded with a normal browser on 2026-10-16; individual original bytes retained."
    }
  },
  "export": {
    "kind": "generated_formula_samples",
    "sample_count": 2001,
    "significant_digits": 12,
    "canonical_data_root": "../../src/ebp/data",
    "note": "Formula samples are calculated, not measurements. Read the record's coordinate, direction, conditions and license."
  }
}

File: data/ocp/mohtat2020-graphite-ocp.json
{
  "record": {
    "id": "mohtat2020-graphite-ocp",
    "version": "1",
    "title": "graphite | graphite_ocp_PeymanMPM | implementation expression",
    "parameter": "electrode_ocp",
    "material": "graphite",
    "material_id": "mohtat2020-graphite-ocp-material",
    "electrode_role": "negative",
    "direction": "unspecified",
    "measurement": "literature_formula",
    "temperature": {
      "value_K": null,
      "description": "Not established from the upstream OCP function; no temperature dependence supplied."
    },
    "reference": "Li/Li+",
    "x": {
      "kind": "stoichiometry",
      "symbol": "theta",
      "unit": "1",
      "domain": [
        0.0,
        1.0
      ],
      "definition": "Electrode lithium fraction c_s/c_s,max in the upstream function; not whole-cell SOC.",
      "domain_basis": "Mathematical 0..1 evaluation interval. Fit validity and usable operating stoichiometry limits have not been independently established; endpoint voltages may be outside cell operating limits."
    },
    "y": {
      "unit": "V",
      "definition": "Working electrode potential versus Li/Li+"
    },
    "representation": {
      "kind": "expression",
      "expression": "0.063 + 0.8 * exp(-75 * (x + 0.001)) - 0.012 * tanh((x - 0.127) / 0.016) - 0.0118 * tanh((x - 0.155) / 0.016) - 0.0035 * tanh((x - 0.22) / 0.02) - 0.0095 * tanh((x - 0.19) / 0.013) - 0.0145 * tanh((x - 0.49) / 0.02) - 0.08 * tanh((x - 1.03) / 0.055)",
      "functions": [
        "exp",
        "tanh"
      ],
      "source_function": "graphite_ocp_PeymanMPM"
    },
    "source_ids": [
      "mohtat-2020",
      "pybamm-25-4-2"
    ],
    "experiment_id": null,
    "cell_link": {
      "cell_id": "mohtat2020-nmc532-pouch",
      "relationship": "same_parameter_set",
      "evidence": "Same Mohtat2020 study design as the retrieved author deposit; this PyBaMM variant differs from the bundled original model. Exact specimen correspondence and raw half-cell points are unresolved."
    },
    "provenance": {
      "asset_ids": [
        "pybamm-mohtat2020-code"
      ],
      "derivation": "upstream_formula_transcription",
      "location": "graphite_ocp_PeymanMPM",
      "processing": {
        "script": "scripts/seed_materials.py",
        "changes": "AST-checked local-variable substitution; sto renamed to x. Numeric constants and mathematical operations retained. No upstream function is executed by the importer."
      }
    },
    "quality": {
      "source_review": "upstream_code_checked",
      "axis_status": "upstream_stoichiometry",
      "raw_data": "not_deposited_with_formula",
      "model_status": "ocp_component_only",
      "independent_validation": false
    },
    "limitations": [
      "An implementation expression, not original measured points or a newly fitted curve.",
      "The mathematical domain is not an experimentally verified validity range; do not use endpoint values as operating cutoffs.",
      "No separate lithiation/delithiation branch is supplied; no independent full-cell model validation is claimed.",
      "Peyman MPM / Mohtat2020 implementation, as attributed by upstream function docstrings; The implementation specifies a 5 Ah graphite/NMC532 pouch. Commercial manufacturer, part number, specimen mapping and matching raw full-cell files are not established in this release. SINTEF NMC532 half-cells are a separate source and are not assigned to this pouch.",
      "v0.5: official UMBL research-pouch charging exports retrieved. NMC532 is an implementation label; the deposit does not establish a commercial model or composition assay. Author graphite offset differs."
    ],
    "license": "BSD-3-Clause"
  },
  "sources": {
    "mohtat-2020": {
      "kind": "paper",
      "title": "Differential Expansion and Voltage Model for Li-ion Batteries at Practical Charging Rates",
      "authors": [
        "Peyman Mohtat",
        "Suhak Lee",
        "Valentin Sulzer",
        "Jason B. Siegel",
        "Anna G. Stefanopoulou"
      ],
      "year": 2020,
      "doi": "10.1149/1945-7111/aba5d1",
      "url": "https://doi.org/10.1149/1945-7111/aba5d1",
      "role": "Same-study electrochemical/mechanical model and charging observations. Original author-code and PyBaMM implementation variants are distinguished; exact specimen and raw OCP/current/time exports remain unresolved."
    },
    "pybamm-25-4-2": {
      "kind": "software",
      "title": "PyBaMM v25.4.2: pinned lithium-ion parameter implementations",
      "authors": [
        "The PyBaMM team"
      ],
      "year": 2025,
      "url": "https://github.com/pybamm-team/PyBaMM/tree/v25.4.2/src/pybamm/input/parameters/lithium_ion",
      "version": "v25.4.2",
      "license": "BSD-3-Clause",
      "role": "Redistributable software distribution for Prada2013, Chen2020, Marquis2019, Mohtat2020 and NCA_Kim2011. Scientific origin is recorded per function; shared software does not establish shared measurement origin. Prada2013 borrows its OCPs from Afshar2017 and Chen2020. Ecker2015 and Ai2020 modules are also pinned; original and borrowed function origins are recorded separately."
    }
  },
  "experiment": null,
  "upstream_assets": {
    "pybamm-mohtat2020-code": {
      "filename": "Mohtat2020-v25.4.2.py",
      "url": "https://raw.githubusercontent.com/pybamm-team/PyBaMM/v25.4.2/src/pybamm/input/parameters/lithium_ion/Mohtat2020.py",
      "sha256": "89c2acb9533912c54492063dad111c5feeff57402d8130f6b153f9f67d8df835",
      "source_id": "pybamm-25-4-2",
      "license": "BSD-3-Clause"
    }
  },
  "export": {
    "kind": "generated_formula_samples",
    "sample_count": 2001,
    "significant_digits": 12,
    "canonical_data_root": "../../src/ebp/data",
    "note": "Formula samples are calculated, not measurements. Read the record's coordinate, direction, conditions and license."
  }
}

File: data/ocp/mohtat2020-nmc532-ocp.json
{
  "record": {
    "id": "mohtat2020-nmc532-ocp",
    "version": "1",
    "title": "NMC532 | NMC_ocp_PeymanMPM | implementation expression",
    "parameter": "electrode_ocp",
    "material": "NMC532",
    "material_id": "mohtat2020-nmc532-ocp-material",
    "electrode_role": "positive",
    "direction": "unspecified",
    "measurement": "literature_formula",
    "temperature": {
      "value_K": null,
      "description": "Not established from the upstream OCP function; no temperature dependence supplied."
    },
    "reference": "Li/Li+",
    "x": {
      "kind": "stoichiometry",
      "symbol": "theta",
      "unit": "1",
      "domain": [
        0.0,
        1.0
      ],
      "definition": "Electrode lithium fraction c_s/c_s,max in the upstream function; not whole-cell SOC.",
      "domain_basis": "Mathematical 0..1 evaluation interval. Fit validity and usable operating stoichiometry limits have not been independently established; endpoint voltages may be outside cell operating limits."
    },
    "y": {
      "unit": "V",
      "definition": "Working electrode potential versus Li/Li+"
    },
    "representation": {
      "kind": "expression",
      "expression": "4.3452 - 1.6518 * x + 1.6225 * x ** 2 - 2.0843 * x ** 3 + 3.5146 * x ** 4 - 2.2166 * x ** 5 - 5.623e-05 * exp(109.451 * x - 100.006)",
      "functions": [
        "exp"
      ],
      "source_function": "NMC_ocp_PeymanMPM"
    },
    "source_ids": [
      "mohtat-2020",
      "pybamm-25-4-2"
    ],
    "experiment_id": null,
    "cell_link": {
      "cell_id": "mohtat2020-nmc532-pouch",
      "relationship": "same_parameter_set",
      "evidence": "Same Mohtat2020 study design as the retrieved author deposit; this PyBaMM variant differs from the bundled original model. Exact specimen correspondence and raw half-cell points are unresolved."
    },
    "provenance": {
      "asset_ids": [
        "pybamm-mohtat2020-code"
      ],
      "derivation": "upstream_formula_transcription",
      "location": "NMC_ocp_PeymanMPM",
      "processing": {
        "script": "scripts/seed_materials.py",
        "changes": "AST-checked local-variable substitution; sto renamed to x. Numeric constants and mathematical operations retained. No upstream function is executed by the importer."
      }
    },
    "quality": {
      "source_review": "upstream_code_checked",
      "axis_status": "upstream_stoichiometry",
      "raw_data": "not_deposited_with_formula",
      "model_status": "ocp_component_only",
      "independent_validation": false
    },
    "limitations": [
      "An implementation expression, not original measured points or a newly fitted curve.",
      "The mathematical domain is not an experimentally verified validity range; do not use endpoint values as operating cutoffs.",
      "No separate lithiation/delithiation branch is supplied; no independent full-cell model validation is claimed.",
      "Peyman MPM / Mohtat2020 implementation, as attributed by upstream function docstrings; The implementation specifies a 5 Ah graphite/NMC532 pouch. Commercial manufacturer, part number, specimen mapping and matching raw full-cell files are not established in this release. SINTEF NMC532 half-cells are a separate source and are not assigned to this pouch.",
      "v0.5: official UMBL research-pouch charging exports retrieved. NMC532 is an implementation label; the deposit does not establish a commercial model or composition assay. Author graphite offset differs."
    ],
    "license": "BSD-3-Clause"
  },
  "sources": {
    "mohtat-2020": {
      "kind": "paper",
      "title": "Differential Expansion and Voltage Model for Li-ion Batteries at Practical Charging Rates",
      "authors": [
        "Peyman Mohtat",
        "Suhak Lee",
        "Valentin Sulzer",
        "Jason B. Siegel",
        "Anna G. Stefanopoulou"
      ],
      "year": 2020,
      "doi": "10.1149/1945-7111/aba5d1",
      "url": "https://doi.org/10.1149/1945-7111/aba5d1",
      "role": "Same-study electrochemical/mechanical model and charging observations. Original author-code and PyBaMM implementation variants are distinguished; exact specimen and raw OCP/current/time exports remain unresolved."
    },
    "pybamm-25-4-2": {
      "kind": "software",
      "title": "PyBaMM v25.4.2: pinned lithium-ion parameter implementations",
      "authors": [
        "The PyBaMM team"
      ],
      "year": 2025,
      "url": "https://github.com/pybamm-team/PyBaMM/tree/v25.4.2/src/pybamm/input/parameters/lithium_ion",
      "version": "v25.4.2",
      "license": "BSD-3-Clause",
      "role": "Redistributable software distribution for Prada2013, Chen2020, Marquis2019, Mohtat2020 and NCA_Kim2011. Scientific origin is recorded per function; shared software does not establish shared measurement origin. Prada2013 borrows its OCPs from Afshar2017 and Chen2020. Ecker2015 and Ai2020 modules are also pinned; original and borrowed function origins are recorded separately."
    }
  },
  "experiment": null,
  "upstream_assets": {
    "pybamm-mohtat2020-code": {
      "filename": "Mohtat2020-v25.4.2.py",
      "url": "https://raw.githubusercontent.com/pybamm-team/PyBaMM/v25.4.2/src/pybamm/input/parameters/lithium_ion/Mohtat2020.py",
      "sha256": "89c2acb9533912c54492063dad111c5feeff57402d8130f6b153f9f67d8df835",
      "source_id": "pybamm-25-4-2",
      "license": "BSD-3-Clause"
    }
  },
  "export": {
    "kind": "generated_formula_samples",
    "sample_count": 2001,
    "significant_digits": 12,
    "canonical_data_root": "../../src/ebp/data",
    "note": "Formula samples are calculated, not measurements. Read the record's coordinate, direction, conditions and license."
  }
}

File: data/ocp/nca-kim2011-graphite-ocp.json
{
  "record": {
    "id": "nca-kim2011-graphite-ocp",
    "version": "1",
    "title": "graphite | graphite_ocp_Kim2011 | implementation expression",
    "parameter": "electrode_ocp",
    "material": "graphite",
    "material_id": "nca-kim2011-graphite-ocp-material",
    "electrode_role": "negative",
    "direction": "unspecified",
    "measurement": "literature_formula",
    "temperature": {
      "value_K": null,
      "description": "Not established from the upstream OCP function; no temperature dependence supplied."
    },
    "reference": "Li/Li+",
    "x": {
      "kind": "stoichiometry",
      "symbol": "theta",
      "unit": "1",
      "domain": [
        0.0,
        1.0
      ],
      "definition": "Electrode lithium fraction c_s/c_s,max in the upstream function; not whole-cell SOC.",
      "domain_basis": "Mathematical 0..1 evaluation interval. Fit validity and usable operating stoichiometry limits have not been independently established; endpoint voltages may be outside cell operating limits."
    },
    "y": {
      "unit": "V",
      "definition": "Working electrode potential versus Li/Li+"
    },
    "representation": {
      "kind": "expression",
      "expression": "0.124 + 1.5 * exp(-70 * x) - 0.0351 * tanh((x - 0.286) / 0.083) - 0.0045 * tanh((x - 0.9) / 0.119) - 0.035 * tanh((x - 0.99) / 0.05) - 0.0147 * tanh((x - 0.5) / 0.034) - 0.102 * tanh((x - 0.194) / 0.142) - 0.022 * tanh((x - 0.98) / 0.0164) - 0.011 * tanh((x - 0.124) / 0.0226) + 0.0155 * tanh((x - 0.105) / 0.029)",
      "functions": [
        "exp",
        "tanh"
      ],
      "source_function": "graphite_ocp_Kim2011"
    },
    "source_ids": [
      "kim-2011",
      "pybamm-25-4-2"
    ],
    "experiment_id": null,
    "cell_link": {
      "cell_id": "kim2011-nca-nominal-design",
      "relationship": "same_parameter_set",
      "evidence": "Kim2011 nominal-design implementation; A nominal design, not an identified commercial cell. Upstream thermal properties combine Marquis2019 material inputs with effective-heat-capacity scaling; they are not independently measured NCA-cell material properties. No matching raw test is assigned."
    },
    "provenance": {
      "asset_ids": [
        "pybamm-nca_kim2011-code"
      ],
      "derivation": "upstream_formula_transcription",
      "location": "graphite_ocp_Kim2011",
      "processing": {
        "script": "scripts/seed_materials.py",
        "changes": "AST-checked local-variable substitution; sto renamed to x. Numeric constants and mathematical operations retained. No upstream function is executed by the importer."
      }
    },
    "quality": {
      "source_review": "upstream_code_checked",
      "axis_status": "upstream_stoichiometry",
      "raw_data": "not_deposited_with_formula",
      "model_status": "ocp_component_only",
      "independent_validation": false
    },
    "limitations": [
      "An implementation expression, not original measured points or a newly fitted curve.",
      "The mathematical domain is not an experimentally verified validity range; do not use endpoint values as operating cutoffs.",
      "No separate lithiation/delithiation branch is supplied; no independent full-cell model validation is claimed.",
      "Kim2011 nominal-design implementation; A nominal design, not an identified commercial cell. Upstream thermal properties combine Marquis2019 material inputs with effective-heat-capacity scaling; they are not independently measured NCA-cell material properties. No matching raw test is assigned."
    ],
    "license": "BSD-3-Clause"
  },
  "sources": {
    "kim-2011": {
      "kind": "paper",
      "title": "Multi-domain modeling of lithium-ion batteries encompassing multi-physics in varied length scales",
      "authors": [
        "Gi-Heon Kim",
        "Kandler Smith",
        "Kyu-Jin Lee",
        "Shriram Santhanagopalan",
        "Ahmad Pesaran"
      ],
      "year": 2011,
      "doi": "10.1149/1.3597614",
      "url": "https://doi.org/10.1149/1.3597614",
      "role": "Nominal-design graphite/NCA parameter attribution. Commercial identity and matching raw full-cell data are unresolved. Thermal inputs in the implementation include borrowed/scaled Marquis values."
    },
    "pybamm-25-4-2": {
      "kind": "software",
      "title": "PyBaMM v25.4.2: pinned lithium-ion parameter implementations",
      "authors": [
        "The PyBaMM team"
      ],
      "year": 2025,
      "url": "https://github.com/pybamm-team/PyBaMM/tree/v25.4.2/src/pybamm/input/parameters/lithium_ion",
      "version": "v25.4.2",
      "license": "BSD-3-Clause",
      "role": "Redistributable software distribution for Prada2013, Chen2020, Marquis2019, Mohtat2020 and NCA_Kim2011. Scientific origin is recorded per function; shared software does not establish shared measurement origin. Prada2013 borrows its OCPs from Afshar2017 and Chen2020. Ecker2015 and Ai2020 modules are also pinned; original and borrowed function origins are recorded separately. ORegan2022 is also pinned; Chen OCP, CRC and Landesfeind origins remain explicit."
    }
  },
  "experiment": null,
  "upstream_assets": {
    "pybamm-nca_kim2011-code": {
      "filename": "NCA_Kim2011-v25.4.2.py",
      "url": "https://raw.githubusercontent.com/pybamm-team/PyBaMM/v25.4.2/src/pybamm/input/parameters/lithium_ion/NCA_Kim2011.py",
      "sha256": "d0aebb43b776f4804a0d7ad7f0b9dc6b3d1c30ee145e11e7c02b34c0a6f6c37c",
      "source_id": "pybamm-25-4-2",
      "license": "BSD-3-Clause",
      "path": "evidence/NCA_Kim2011-v25.4.2.py"
    }
  },
  "export": {
    "kind": "generated_formula_samples",
    "sample_count": 2001,
    "significant_digits": 12,
    "canonical_data_root": "../../src/ebp/data",
    "note": "Formula samples are calculated, not measurements. Read the record's coordinate, direction, conditions and license."
  }
}

File: data/ocp/nca-kim2011-nca-ocp.json
{
  "record": {
    "id": "nca-kim2011-nca-ocp",
    "version": "1",
    "title": "NCA | nca_ocp_Kim2011 | implementation expression",
    "parameter": "electrode_ocp",
    "material": "NCA",
    "material_id": "nca-kim2011-nca-ocp-material",
    "electrode_role": "positive",
    "direction": "unspecified",
    "measurement": "literature_formula",
    "temperature": {
      "value_K": null,
      "description": "Not established from the upstream OCP function; no temperature dependence supplied."
    },
    "reference": "Li/Li+",
    "x": {
      "kind": "stoichiometry",
      "symbol": "theta",
      "unit": "1",
      "domain": [
        0.0,
        1.0
      ],
      "definition": "Electrode lithium fraction c_s/c_s,max in the upstream function; not whole-cell SOC.",
      "domain_basis": "Mathematical 0..1 evaluation interval. Fit validity and usable operating stoichiometry limits have not been independently established; endpoint voltages may be outside cell operating limits."
    },
    "y": {
      "unit": "V",
      "definition": "Working electrode potential versus Li/Li+"
    },
    "representation": {
      "kind": "expression",
      "expression": "1.638 * x ** 10 - 2.222 * x ** 9 + 15.056 * x ** 8 - 23.488 * x ** 7 + 81.246 * x ** 6 - 344.566 * x ** 5 + 621.3475 * x ** 4 - 554.774 * x ** 3 + 264.427 * x ** 2 - 66.3691 * x + 11.8058 - 0.61386 * exp(5.8201 * x ** 136.4)",
      "functions": [
        "exp"
      ],
      "source_function": "nca_ocp_Kim2011"
    },
    "source_ids": [
      "kim-2011",
      "pybamm-25-4-2"
    ],
    "experiment_id": null,
    "cell_link": {
      "cell_id": "kim2011-nca-nominal-design",
      "relationship": "same_parameter_set",
      "evidence": "Kim2011 nominal-design implementation; A nominal design, not an identified commercial cell. Upstream thermal properties combine Marquis2019 material inputs with effective-heat-capacity scaling; they are not independently measured NCA-cell material properties. No matching raw test is assigned."
    },
    "provenance": {
      "asset_ids": [
        "pybamm-nca_kim2011-code"
      ],
      "derivation": "upstream_formula_transcription",
      "location": "nca_ocp_Kim2011",
      "processing": {
        "script": "scripts/seed_materials.py",
        "changes": "AST-checked local-variable substitution; sto renamed to x. Numeric constants and mathematical operations retained. No upstream function is executed by the importer."
      }
    },
    "quality": {
      "source_review": "upstream_code_checked",
      "axis_status": "upstream_stoichiometry",
      "raw_data": "not_deposited_with_formula",
      "model_status": "ocp_component_only",
      "independent_validation": false
    },
    "limitations": [
      "An implementation expression, not original measured points or a newly fitted curve.",
      "The mathematical domain is not an experimentally verified validity range; do not use endpoint values as operating cutoffs.",
      "No separate lithiation/delithiation branch is supplied; no independent full-cell model validation is claimed.",
      "Kim2011 nominal-design implementation; A nominal design, not an identified commercial cell. Upstream thermal properties combine Marquis2019 material inputs with effective-heat-capacity scaling; they are not independently measured NCA-cell material properties. No matching raw test is assigned.",
      "The positive upstream function docstring incorrectly says Graphite. Electrode classification follows the positive-OCP dictionary entry and NCA parameter-set context; coefficients are unchanged."
    ],
    "license": "BSD-3-Clause"
  },
  "sources": {
    "kim-2011": {
      "kind": "paper",
      "title": "Multi-domain modeling of lithium-ion batteries encompassing multi-physics in varied length scales",
      "authors": [
        "Gi-Heon Kim",
        "Kandler Smith",
        "Kyu-Jin Lee",
        "Shriram Santhanagopalan",
        "Ahmad Pesaran"
      ],
      "year": 2011,
      "doi": "10.1149/1.3597614",
      "url": "https://doi.org/10.1149/1.3597614",
      "role": "Nominal-design graphite/NCA parameter attribution. Commercial identity and matching raw full-cell data are unresolved. Thermal inputs in the implementation include borrowed/scaled Marquis values."
    },
    "pybamm-25-4-2": {
      "kind": "software",
      "title": "PyBaMM v25.4.2: pinned lithium-ion parameter implementations",
      "authors": [
        "The PyBaMM team"
      ],
      "year": 2025,
      "url": "https://github.com/pybamm-team/PyBaMM/tree/v25.4.2/src/pybamm/input/parameters/lithium_ion",
      "version": "v25.4.2",
      "license": "BSD-3-Clause",
      "role": "Redistributable software distribution for Prada2013, Chen2020, Marquis2019, Mohtat2020 and NCA_Kim2011. Scientific origin is recorded per function; shared software does not establish shared measurement origin. Prada2013 borrows its OCPs from Afshar2017 and Chen2020. Ecker2015 and Ai2020 modules are also pinned; original and borrowed function origins are recorded separately."
    }
  },
  "experiment": null,
  "upstream_assets": {
    "pybamm-nca_kim2011-code": {
      "filename": "NCA_Kim2011-v25.4.2.py",
      "url": "https://raw.githubusercontent.com/pybamm-team/PyBaMM/v25.4.2/src/pybamm/input/parameters/lithium_ion/NCA_Kim2011.py",
      "sha256": "d0aebb43b776f4804a0d7ad7f0b9dc6b3d1c30ee145e11e7c02b34c0a6f6c37c",
      "source_id": "pybamm-25-4-2",
      "license": "BSD-3-Clause"
    }
  },
  "export": {
    "kind": "generated_formula_samples",
    "sample_count": 2001,
    "significant_digits": 12,
    "canonical_data_root": "../../src/ebp/data",
    "note": "Formula samples are calculated, not measurements. Read the record's coordinate, direction, conditions and license."
  }
}
