Repository: FrankSuperG/electrochemical-battery-parameters

# OCP data by material

[All cells](../README.md) · [Download and use the data](../../docs/DATA_ACCESS.md)

Every CSV link below is available from the repository without installing E-BatP. Retained tables preserve all stored points and source columns; generated samples contain 2,001 calculated points rounded to 12 significant digits and have `-sampled.csv` filenames. Read the adjacent JSON for original formulas, provenance, licensing and coordinate definitions.

Material-level measurements are not automatically linked to a commercial cell. Whole-cell SOC, electrode stoichiometry, author model SOC/DOL and normalized branch capacity are different coordinates.

File: data/ocp/prada2013-negative-borrowed-ocp.json
{
  "record": {
    "id": "prada2013-negative-borrowed-ocp",
    "version": "1",
    "title": "graphite | graphite_LGM50_ocp_Chen2020 | implementation expression",
    "parameter": "electrode_ocp",
    "material": "graphite",
    "material_id": "prada2013-negative-borrowed-ocp-material",
    "electrode_role": "negative",
    "direction": "unspecified",
    "measurement": "literature_formula",
    "temperature": {
      "value_K": null,
      "description": "Not established from the upstream OCP function; no temperature dependence supplied."
    },
    "reference": "Li/Li+",
    "x": {
      "kind": "stoichiometry",
      "symbol": "theta",
      "unit": "1",
      "domain": [
        0.0,
        1.0
      ],
      "definition": "Electrode lithium fraction c_s/c_s,max in the upstream function; not whole-cell SOC.",
      "domain_basis": "Mathematical 0..1 evaluation interval. Fit validity and usable operating stoichiometry limits have not been independently established; endpoint voltages may be outside cell operating limits."
    },
    "y": {
      "unit": "V",
      "definition": "Working electrode potential versus Li/Li+"
    },
    "representation": {
      "kind": "expression",
      "expression": "1.9793 * exp(-39.3631 * x) + 0.2482 - 0.0909 * tanh(29.8538 * (x - 0.1234)) - 0.04478 * tanh(14.9159 * (x - 0.2769)) - 0.0205 * tanh(30.4444 * (x - 0.6103))",
      "functions": [
        "exp",
        "tanh"
      ],
      "source_function": "graphite_LGM50_ocp_Chen2020"
    },
    "source_ids": [
      "pybamm-25-4-2",
      "chen-2020"
    ],
    "experiment_id": null,
    "cell_link": {
      "cell_id": "prada2013-lfp-nominal-design",
      "relationship": "material_only",
      "evidence": "Borrowed Chen2020 function within the Prada2013 model; no common measured electrode pair or commercial specimen established."
    },
    "provenance": {
      "asset_ids": [
        "pybamm-prada-code"
      ],
      "derivation": "borrowed_implementation_function",
      "location": "graphite_LGM50_ocp_Chen2020",
      "processing": {
        "script": "scripts/seed_model_completeness.py",
        "changes": "AST-checked local-variable substitution; sto renamed to x. Numeric constants and mathematical operations retained. No upstream function is executed by the importer."
      }
    },
    "quality": {
      "source_review": "upstream_code_checked",
      "axis_status": "upstream_stoichiometry",
      "raw_data": "not_deposited_with_formula",
      "model_status": "ocp_component_only",
      "independent_validation": false
    },
    "limitations": [
      "An implementation expression, not original measured points or a newly fitted curve.",
      "The mathematical domain is not an experimentally verified validity range; do not use endpoint values as operating cutoffs.",
      "No separate lithiation/delithiation branch is supplied; no independent full-cell model validation is claimed.",
      "Borrowed Chen2020 function within the Prada2013 model; no common measured electrode pair or commercial specimen established."
    ],
    "license": "BSD-3-Clause"
  },
  "sources": {
    "pybamm-25-4-2": {
      "kind": "software",
      "title": "PyBaMM v25.4.2: pinned lithium-ion parameter implementations",
      "authors": [
        "The PyBaMM team"
      ],
      "year": 2025,
      "url": "https://github.com/pybamm-team/PyBaMM/tree/v25.4.2/src/pybamm/input/parameters/lithium_ion",
      "version": "v25.4.2",
      "license": "BSD-3-Clause",
      "role": "Redistributable software distribution for Prada2013, Chen2020, Marquis2019, Mohtat2020 and NCA_Kim2011. Scientific origin is recorded per function; shared software does not establish shared measurement origin. Prada2013 borrows its OCPs from Afshar2017 and Chen2020. Ecker2015 and Ai2020 modules are also pinned; original and borrowed function origins are recorded separately. ORegan2022 is also pinned; Chen OCP, CRC and Landesfeind origins remain explicit."
    },
    "chen-2020": {
      "kind": "paper",
      "title": "Development of Experimental Techniques for Parameterization of Multi-scale Lithium-ion Battery Models",
      "authors": [
        "Chang-Hui Chen",
        "Ferran Brosa Planella",
        "Kieran O'Regan",
        "Dominika Gastol",
        "W. Dhammika Widanage",
        "Emma Kendrick"
      ],
      "year": 2020,
      "doi": "10.1149/1945-7111/ab9050",
      "url": "https://doi.org/10.1149/1945-7111/ab9050",
      "role": "Scientific attribution of the LG M50 graphite OCP and non-OCP parameter implementations; individual measurement/fit/borrowing origins not independently audited."
    }
  },
  "experiment": null,
  "upstream_assets": {
    "pybamm-prada-code": {
      "source_id": "pybamm-25-4-2",
      "filename": "Prada2013-v25.4.2.py",
      "url": "https://raw.githubusercontent.com/pybamm-team/PyBaMM/v25.4.2/src/pybamm/input/parameters/lithium_ion/Prada2013.py",
      "sha256": "9cec4ad9e6afac112b44c5ea4c73ee2c2c0882a7c6fc5398bd789b78617cb052",
      "license": "BSD-3-Clause",
      "path": "evidence/Prada2013-v25.4.2.py"
    }
  },
  "export": {
    "kind": "generated_formula_samples",
    "sample_count": 2001,
    "significant_digits": 12,
    "canonical_data_root": "../../src/ebp/data",
    "note": "Formula samples are calculated, not measurements. Read the record's coordinate, direction, conditions and license."
  }
}

File: data/ocp/prada2013-positive-borrowed-ocp.json
{
  "record": {
    "id": "prada2013-positive-borrowed-ocp",
    "version": "1",
    "title": "LFP | LFP_ocp_Afshar2017 | implementation expression",
    "parameter": "electrode_ocp",
    "material": "LFP",
    "material_id": "prada2013-positive-borrowed-ocp-material",
    "electrode_role": "positive",
    "direction": "unspecified",
    "measurement": "literature_formula",
    "temperature": {
      "value_K": null,
      "description": "Not established from the upstream OCP function; no temperature dependence supplied."
    },
    "reference": "Li/Li+",
    "x": {
      "kind": "stoichiometry",
      "symbol": "theta",
      "unit": "1",
      "domain": [
        0.0,
        1.0
      ],
      "definition": "Electrode lithium fraction c_s/c_s,max in the upstream function; not whole-cell SOC.",
      "domain_basis": "Mathematical 0..1 evaluation interval. Fit validity and usable operating stoichiometry limits have not been independently established; endpoint voltages may be outside cell operating limits."
    },
    "y": {
      "unit": "V",
      "definition": "Working electrode potential versus Li/Li+"
    },
    "representation": {
      "kind": "expression",
      "expression": "3.4077 - 0.020269 * x + 0.5 * exp(-150 * x) - 0.9 * exp(-30 * (1 - x))",
      "functions": [
        "exp"
      ],
      "source_function": "LFP_ocp_Afshar2017"
    },
    "source_ids": [
      "pybamm-25-4-2",
      "afshar-2017"
    ],
    "experiment_id": null,
    "cell_link": {
      "cell_id": "prada2013-lfp-nominal-design",
      "relationship": "material_only",
      "evidence": "Borrowed Afshar2017 function within the Prada2013 model; no common measured electrode pair or commercial specimen established."
    },
    "provenance": {
      "asset_ids": [
        "pybamm-prada-code"
      ],
      "derivation": "borrowed_implementation_function",
      "location": "LFP_ocp_Afshar2017",
      "processing": {
        "script": "scripts/seed_model_completeness.py",
        "changes": "AST-checked local-variable substitution; sto renamed to x. Numeric constants and mathematical operations retained. No upstream function is executed by the importer."
      }
    },
    "quality": {
      "source_review": "upstream_code_checked",
      "axis_status": "upstream_stoichiometry",
      "raw_data": "not_deposited_with_formula",
      "model_status": "ocp_component_only",
      "independent_validation": false
    },
    "limitations": [
      "An implementation expression, not original measured points or a newly fitted curve.",
      "The mathematical domain is not an experimentally verified validity range; do not use endpoint values as operating cutoffs.",
      "No separate lithiation/delithiation branch is supplied; no independent full-cell model validation is claimed.",
      "Borrowed Afshar2017 function within the Prada2013 model; no common measured electrode pair or commercial specimen established."
    ],
    "license": "BSD-3-Clause"
  },
  "sources": {
    "pybamm-25-4-2": {
      "kind": "software",
      "title": "PyBaMM v25.4.2: pinned lithium-ion parameter implementations",
      "authors": [
        "The PyBaMM team"
      ],
      "year": 2025,
      "url": "https://github.com/pybamm-team/PyBaMM/tree/v25.4.2/src/pybamm/input/parameters/lithium_ion",
      "version": "v25.4.2",
      "license": "BSD-3-Clause",
      "role": "Redistributable software distribution for Prada2013, Chen2020, Marquis2019, Mohtat2020 and NCA_Kim2011. Scientific origin is recorded per function; shared software does not establish shared measurement origin. Prada2013 borrows its OCPs from Afshar2017 and Chen2020. Ecker2015 and Ai2020 modules are also pinned; original and borrowed function origins are recorded separately. ORegan2022 is also pinned; Chen OCP, CRC and Landesfeind origins remain explicit."
    },
    "afshar-2017": {
      "kind": "paper",
      "title": "Efficient electrochemical model for lithium-ion cells",
      "authors": [
        "Sepideh Afshar",
        "Kirsten Morris",
        "Amir Khajepour"
      ],
      "year": 2017,
      "url": "https://arxiv.org/abs/1709.03970v1",
      "doi": "10.48550/arXiv.1709.03970",
      "role": "Scientific attribution supplied by the upstream implementation; original equation not independently checked."
    }
  },
  "experiment": null,
  "upstream_assets": {
    "pybamm-prada-code": {
      "source_id": "pybamm-25-4-2",
      "filename": "Prada2013-v25.4.2.py",
      "url": "https://raw.githubusercontent.com/pybamm-team/PyBaMM/v25.4.2/src/pybamm/input/parameters/lithium_ion/Prada2013.py",
      "sha256": "9cec4ad9e6afac112b44c5ea4c73ee2c2c0882a7c6fc5398bd789b78617cb052",
      "license": "BSD-3-Clause",
      "path": "evidence/Prada2013-v25.4.2.py"
    }
  },
  "export": {
    "kind": "generated_formula_samples",
    "sample_count": 2001,
    "significant_digits": 12,
    "canonical_data_root": "../../src/ebp/data",
    "note": "Formula samples are calculated, not measurements. Read the record's coordinate, direction, conditions and license."
  }
}

File: data/ocp/sintef-graphite-1d5628-c3-delithiation.json
{
  "record": {
    "id": "sintef-graphite-1d5628-c3-delithiation",
    "version": "1",
    "title": "graphite \u00b7 SINTEF 1d5628 \u00b7 cycle 3 \u00b7 delithiation",
    "parameter": "electrode_ocp",
    "material": "graphite",
    "material_id": "graphite-aq-1",
    "electrode_role": "negative",
    "direction": "delithiation",
    "measurement": "pseudo_ocp",
    "temperature": {
      "value_K": null,
      "description": "Room temperature (source); numeric setpoint unavailable."
    },
    "reference": "Li/Li+",
    "x": {
      "kind": "normalized_branch_capacity",
      "symbol": "q_branch",
      "unit": "1",
      "domain": [
        0.0,
        1.0
      ],
      "definition": "(Q - Q_first)/(Q_last - Q_first), from first to last retained point of this branch. Increases with passed capacity in BOTH directions. Not absolute stoichiometry or whole-cell SOC.",
      "domain_basis": "Measured branch endpoints, independently normalized for each specimen and direction."
    },
    "y": {
      "unit": "V",
      "definition": "Working electrode potential versus Li/Li+"
    },
    "representation": {
      "kind": "table",
      "path": "curves/sintef-graphite-1d5628-c3-delithiation.csv",
      "sha256": "325315cbf404eab58818c68af31ee38878621ad4f230d998e6ecc81010f4ad6b",
      "point_count": 16482,
      "default_interpolation": "linear"
    },
    "source_ids": [
      "sintef-2026-v3"
    ],
    "experiment_id": "sintef-graphite-1d5628-pocv",
    "cell_link": {
      "cell_id": null,
      "relationship": "material_only",
      "evidence": "No commercial cell identity established for this record."
    },
    "provenance": {
      "asset_ids": [
        "sintef-graphite-1d5628",
        "sintef-metadata"
      ],
      "derivation": "constant_current_branch_extraction",
      "location": "cycle=3; step=4; source_row is zero-based row position in Parquet",
      "processing": {
        "script": "scripts/seed_v01.py",
        "cycle": 3,
        "step": 4,
        "input_branch_points": 16482,
        "retained_points": 16482,
        "duplicate_capacity_points_removed": 0,
        "capacity_first_Ah": 3e-10,
        "capacity_last_Ah": 0.0020738849,
        "mean_current_A": 4.5301483836913e-05,
        "direction_rule": "Li-metal half-cell: positive current and increasing working-electrode potential = delithiation; negative current and decreasing potential = lithiation; verified for this branch.",
        "smoothing": "none",
        "resampling": "none",
        "potential_changes": "none; native source floating-point values preserved",
        "rest_steps": "excluded; these are finite-current pseudo-OCP points, not GITT equilibrium points"
      }
    },
    "quality": {
      "source_review": "raw_file_checked",
      "axis_status": "relative_capacity_only",
      "raw_data": "external_checksum_pinned",
      "model_status": "requires_stoichiometry_mapping",
      "independent_validation": false
    },
    "limitations": [
      "C/50 pseudo-OCP retains finite-current polarization; not a claimed equilibrium OCP.",
      "Absolute stoichiometric endpoints are unknown and require external balancing evidence.",
      "Each branch is normalized separately; branch endpoints are not assumed to represent identical lithium fractions.",
      "Two specimens and their branches are replicates from ONE dataset, not independent literature sources.",
      "No commercial full-cell identity or full-cell model validation is established."
    ],
    "license": "CC-BY-4.0"
  },
  "sources": {
    "sintef-2026-v3": {
      "kind": "dataset",
      "title": "Half-Cell Open-Circuit Voltage of Several Lithium-Ion Battery Active Materials Measured under Various Electrochemical Protocols",
      "authors": [
        "Eibar Flores",
        "Sridevi Krishnamurthi",
        "Killian Stokes-Rodriguez",
        "Julie Cathrine Guldahl",
        "Charifa Hakim",
        "Simon Clark",
        "Nils Peter Wagner",
        "Sergi Obrador",
        "Andr\u00e9s Bernabeu Santisteban"
      ],
      "year": 2026,
      "doi": "10.5281/zenodo.20086298",
      "url": "https://zenodo.org/records/20086298",
      "version": "v3",
      "license": "CC-BY-4.0",
      "license_evidence": "Zenodo record API metadata.license.id=cc-by-4.0, checked 2026-10-16",
      "role": "Raw measured half-cell time series and electrode metadata."
    }
  },
  "experiment": {
    "source_id": "sintef-2026-v3",
    "asset_id": "sintef-graphite-1d5628",
    "sample_id": "1d5628",
    "configuration": "active electrode versus lithium metal, laboratory R2032 half-cell",
    "protocol": "p-OCV: C/50 constant current; 8 h rest at upper/lower cutoffs",
    "cycle_selected": 3,
    "cycle_selection_reason": "Fixed third recorded cycle for all four specimens; not selected by fit quality.",
    "temperature_K": null,
    "temperature_description": "Room temperature per source; numeric setpoint not supplied.",
    "electrode_metadata": {
      "BDF names": "sintef__sintef-graphite-R2032-intelligent-1d5628__20250528__p-ocv__RT.bdf.parquet",
      "Active Material type": "Graphite",
      "Start Date YYYYMMDD": 20250528,
      "Public Labels": "Gr-AQ-1",
      "Cycling Programme name": "p-OCV",
      "Mass of Active Material / mg": 6.0891171165249975,
      "Electrode Coating Mass / g": 0.0066925,
      "Weight percentage of Active Material / %": 90.98419274124022,
      "Theoretical Capacity /  mAh g-1": 372.0,
      "Electrode Diameter / mm": 14,
      "Dry Thickness / um": 64,
      "Nominal Areal Capacity / mAh cm-2": 1.4708776411346098,
      "Electrode Loading / g cm-2": 0.003953972,
      "Known Issues": null
    },
    "known_issues": []
  },
  "upstream_assets": {
    "sintef-graphite-1d5628": {
      "source_id": "sintef-2026-v3",
      "filename": "sintef__sintef-graphite-R2032-intelligent-1d5628__20250528__p-ocv__RT.bdf.parquet",
      "url": "https://zenodo.org/api/records/20086298/files/sintef__sintef-graphite-R2032-intelligent-1d5628__20250528__p-ocv__RT.bdf.parquet/content",
      "md5": "22cddf70cdf1a4432440cf94c19e3e6a",
      "sha256": "bc94be7b3836fc01e3ac41d481e566791f775abb6113cf905fa11c55f85ca14b",
      "license": "CC-BY-4.0"
    },
    "sintef-metadata": {
      "source_id": "sintef-2026-v3",
      "filename": "metadata.csv",
      "url": "https://zenodo.org/api/records/20086298/files/metadata.csv/content",
      "md5": "daa9d9229c6fbe53cf099ea1a9645a9d",
      "sha256": "b966c2d7e783f05432f1f9fbb3fa59c7a2fe2aadc1f3a53a124381f835b1efac",
      "license": "CC-BY-4.0"
    }
  },
  "export": {
    "kind": "retained_source_table",
    "sample_count": null,
    "significant_digits": null,
    "canonical_data_root": "../../src/ebp/data",
    "note": "Formula samples are calculated, not measurements. Read the record's coordinate, direction, conditions and license."
  }
}

File: data/ocp/sintef-graphite-1d5628-c3-lithiation.json
{
  "record": {
    "id": "sintef-graphite-1d5628-c3-lithiation",
    "version": "1",
    "title": "graphite \u00b7 SINTEF 1d5628 \u00b7 cycle 3 \u00b7 lithiation",
    "parameter": "electrode_ocp",
    "material": "graphite",
    "material_id": "graphite-aq-1",
    "electrode_role": "negative",
    "direction": "lithiation",
    "measurement": "pseudo_ocp",
    "temperature": {
      "value_K": null,
      "description": "Room temperature (source); numeric setpoint unavailable."
    },
    "reference": "Li/Li+",
    "x": {
      "kind": "normalized_branch_capacity",
      "symbol": "q_branch",
      "unit": "1",
      "domain": [
        0.0,
        1.0
      ],
      "definition": "(Q - Q_first)/(Q_last - Q_first), from first to last retained point of this branch. Increases with passed capacity in BOTH directions. Not absolute stoichiometry or whole-cell SOC.",
      "domain_basis": "Measured branch endpoints, independently normalized for each specimen and direction."
    },
    "y": {
      "unit": "V",
      "definition": "Working electrode potential versus Li/Li+"
    },
    "representation": {
      "kind": "table",
      "path": "curves/sintef-graphite-1d5628-c3-lithiation.csv",
      "sha256": "6392468b218040e3e4b03fab512cd7de223e2189d46ee48297e6a05462803713",
      "point_count": 16605,
      "default_interpolation": "linear"
    },
    "source_ids": [
      "sintef-2026-v3"
    ],
    "experiment_id": "sintef-graphite-1d5628-pocv",
    "cell_link": {
      "cell_id": null,
      "relationship": "material_only",
      "evidence": "No commercial cell identity established for this record."
    },
    "provenance": {
      "asset_ids": [
        "sintef-graphite-1d5628",
        "sintef-metadata"
      ],
      "derivation": "constant_current_branch_extraction",
      "location": "cycle=3; step=2; source_row is zero-based row position in Parquet",
      "processing": {
        "script": "scripts/seed_v01.py",
        "cycle": 3,
        "step": 2,
        "input_branch_points": 16605,
        "retained_points": 16605,
        "duplicate_capacity_points_removed": 0,
        "capacity_first_Ah": 3e-10,
        "capacity_last_Ah": 0.0020892671,
        "mean_current_A": -4.530115035230352e-05,
        "direction_rule": "Li-metal half-cell: positive current and increasing working-electrode potential = delithiation; negative current and decreasing potential = lithiation; verified for this branch.",
        "smoothing": "none",
        "resampling": "none",
        "potential_changes": "none; native source floating-point values preserved",
        "rest_steps": "excluded; these are finite-current pseudo-OCP points, not GITT equilibrium points"
      }
    },
    "quality": {
      "source_review": "raw_file_checked",
      "axis_status": "relative_capacity_only",
      "raw_data": "external_checksum_pinned",
      "model_status": "requires_stoichiometry_mapping",
      "independent_validation": false
    },
    "limitations": [
      "C/50 pseudo-OCP retains finite-current polarization; not a claimed equilibrium OCP.",
      "Absolute stoichiometric endpoints are unknown and require external balancing evidence.",
      "Each branch is normalized separately; branch endpoints are not assumed to represent identical lithium fractions.",
      "Two specimens and their branches are replicates from ONE dataset, not independent literature sources.",
      "No commercial full-cell identity or full-cell model validation is established."
    ],
    "license": "CC-BY-4.0"
  },
  "sources": {
    "sintef-2026-v3": {
      "kind": "dataset",
      "title": "Half-Cell Open-Circuit Voltage of Several Lithium-Ion Battery Active Materials Measured under Various Electrochemical Protocols",
      "authors": [
        "Eibar Flores",
        "Sridevi Krishnamurthi",
        "Killian Stokes-Rodriguez",
        "Julie Cathrine Guldahl",
        "Charifa Hakim",
        "Simon Clark",
        "Nils Peter Wagner",
        "Sergi Obrador",
        "Andr\u00e9s Bernabeu Santisteban"
      ],
      "year": 2026,
      "doi": "10.5281/zenodo.20086298",
      "url": "https://zenodo.org/records/20086298",
      "version": "v3",
      "license": "CC-BY-4.0",
      "license_evidence": "Zenodo record API metadata.license.id=cc-by-4.0, checked 2026-10-16",
      "role": "Raw measured half-cell time series and electrode metadata."
    }
  },
  "experiment": {
    "source_id": "sintef-2026-v3",
    "asset_id": "sintef-graphite-1d5628",
    "sample_id": "1d5628",
    "configuration": "active electrode versus lithium metal, laboratory R2032 half-cell",
    "protocol": "p-OCV: C/50 constant current; 8 h rest at upper/lower cutoffs",
    "cycle_selected": 3,
    "cycle_selection_reason": "Fixed third recorded cycle for all four specimens; not selected by fit quality.",
    "temperature_K": null,
    "temperature_description": "Room temperature per source; numeric setpoint not supplied.",
    "electrode_metadata": {
      "BDF names": "sintef__sintef-graphite-R2032-intelligent-1d5628__20250528__p-ocv__RT.bdf.parquet",
      "Active Material type": "Graphite",
      "Start Date YYYYMMDD": 20250528,
      "Public Labels": "Gr-AQ-1",
      "Cycling Programme name": "p-OCV",
      "Mass of Active Material / mg": 6.0891171165249975,
      "Electrode Coating Mass / g": 0.0066925,
      "Weight percentage of Active Material / %": 90.98419274124022,
      "Theoretical Capacity /  mAh g-1": 372.0,
      "Electrode Diameter / mm": 14,
      "Dry Thickness / um": 64,
      "Nominal Areal Capacity / mAh cm-2": 1.4708776411346098,
      "Electrode Loading / g cm-2": 0.003953972,
      "Known Issues": null
    },
    "known_issues": []
  },
  "upstream_assets": {
    "sintef-graphite-1d5628": {
      "source_id": "sintef-2026-v3",
      "filename": "sintef__sintef-graphite-R2032-intelligent-1d5628__20250528__p-ocv__RT.bdf.parquet",
      "url": "https://zenodo.org/api/records/20086298/files/sintef__sintef-graphite-R2032-intelligent-1d5628__20250528__p-ocv__RT.bdf.parquet/content",
      "md5": "22cddf70cdf1a4432440cf94c19e3e6a",
      "sha256": "bc94be7b3836fc01e3ac41d481e566791f775abb6113cf905fa11c55f85ca14b",
      "license": "CC-BY-4.0"
    },
    "sintef-metadata": {
      "source_id": "sintef-2026-v3",
      "filename": "metadata.csv",
      "url": "https://zenodo.org/api/records/20086298/files/metadata.csv/content",
      "md5": "daa9d9229c6fbe53cf099ea1a9645a9d",
      "sha256": "b966c2d7e783f05432f1f9fbb3fa59c7a2fe2aadc1f3a53a124381f835b1efac",
      "license": "CC-BY-4.0"
    }
  },
  "export": {
    "kind": "retained_source_table",
    "sample_count": null,
    "significant_digits": null,
    "canonical_data_root": "../../src/ebp/data",
    "note": "Formula samples are calculated, not measurements. Read the record's coordinate, direction, conditions and license."
  }
}

File: data/ocp/sintef-graphite-4ccc47-c3-delithiation.json
{
  "record": {
    "id": "sintef-graphite-4ccc47-c3-delithiation",
    "version": "1",
    "title": "graphite \u00b7 SINTEF 4ccc47 \u00b7 cycle 3 \u00b7 delithiation",
    "parameter": "electrode_ocp",
    "material": "graphite",
    "material_id": "graphite-aq-1",
    "electrode_role": "negative",
    "direction": "delithiation",
    "measurement": "pseudo_ocp",
    "temperature": {
      "value_K": null,
      "description": "Room temperature (source); numeric setpoint unavailable."
    },
    "reference": "Li/Li+",
    "x": {
      "kind": "normalized_branch_capacity",
      "symbol": "q_branch",
      "unit": "1",
      "domain": [
        0.0,
        1.0
      ],
      "definition": "(Q - Q_first)/(Q_last - Q_first), from first to last retained point of this branch. Increases with passed capacity in BOTH directions. Not absolute stoichiometry or whole-cell SOC.",
      "domain_basis": "Measured branch endpoints, independently normalized for each specimen and direction."
    },
    "y": {
      "unit": "V",
      "definition": "Working electrode potential versus Li/Li+"
    },
    "representation": {
      "kind": "table",
      "path": "curves/sintef-graphite-4ccc47-c3-delithiation.csv",
      "sha256": "358dbd0ba38015f9b62a67b0b56d57734288dbec86f3953450723de1f78a6688",
      "point_count": 16087,
      "default_interpolation": "linear"
    },
    "source_ids": [
      "sintef-2026-v3"
    ],
    "experiment_id": "sintef-graphite-4ccc47-pocv",
    "cell_link": {
      "cell_id": null,
      "relationship": "material_only",
      "evidence": "No commercial cell identity established for this record."
    },
    "provenance": {
      "asset_ids": [
        "sintef-graphite-4ccc47",
        "sintef-metadata"
      ],
      "derivation": "constant_current_branch_extraction",
      "location": "cycle=3; step=4; source_row is zero-based row position in Parquet",
      "processing": {
        "script": "scripts/seed_v01.py",
        "cycle": 3,
        "step": 4,
        "input_branch_points": 16087,
        "retained_points": 16087,
        "duplicate_capacity_points_removed": 0,
        "capacity_first_Ah": 2e-10,
        "capacity_last_Ah": 0.0019336741,
        "mean_current_A": 4.32753393298937e-05,
        "direction_rule": "Li-metal half-cell: positive current and increasing working-electrode potential = delithiation; negative current and decreasing potential = lithiation; verified for this branch.",
        "smoothing": "none",
        "resampling": "none",
        "potential_changes": "none; native source floating-point values preserved",
        "rest_steps": "excluded; these are finite-current pseudo-OCP points, not GITT equilibrium points"
      }
    },
    "quality": {
      "source_review": "raw_file_checked",
      "axis_status": "relative_capacity_only",
      "raw_data": "external_checksum_pinned",
      "model_status": "requires_stoichiometry_mapping",
      "independent_validation": false
    },
    "limitations": [
      "C/50 pseudo-OCP retains finite-current polarization; not a claimed equilibrium OCP.",
      "Absolute stoichiometric endpoints are unknown and require external balancing evidence.",
      "Each branch is normalized separately; branch endpoints are not assumed to represent identical lithium fractions.",
      "Two specimens and their branches are replicates from ONE dataset, not independent literature sources.",
      "No commercial full-cell identity or full-cell model validation is established."
    ],
    "license": "CC-BY-4.0"
  },
  "sources": {
    "sintef-2026-v3": {
      "kind": "dataset",
      "title": "Half-Cell Open-Circuit Voltage of Several Lithium-Ion Battery Active Materials Measured under Various Electrochemical Protocols",
      "authors": [
        "Eibar Flores",
        "Sridevi Krishnamurthi",
        "Killian Stokes-Rodriguez",
        "Julie Cathrine Guldahl",
        "Charifa Hakim",
        "Simon Clark",
        "Nils Peter Wagner",
        "Sergi Obrador",
        "Andr\u00e9s Bernabeu Santisteban"
      ],
      "year": 2026,
      "doi": "10.5281/zenodo.20086298",
      "url": "https://zenodo.org/records/20086298",
      "version": "v3",
      "license": "CC-BY-4.0",
      "license_evidence": "Zenodo record API metadata.license.id=cc-by-4.0, checked 2026-10-16",
      "role": "Raw measured half-cell time series and electrode metadata."
    }
  },
  "experiment": {
    "source_id": "sintef-2026-v3",
    "asset_id": "sintef-graphite-4ccc47",
    "sample_id": "4ccc47",
    "configuration": "active electrode versus lithium metal, laboratory R2032 half-cell",
    "protocol": "p-OCV: C/50 constant current; 8 h rest at upper/lower cutoffs",
    "cycle_selected": 3,
    "cycle_selection_reason": "Fixed third recorded cycle for all four specimens; not selected by fit quality.",
    "temperature_K": null,
    "temperature_description": "Room temperature per source; numeric setpoint not supplied.",
    "electrode_metadata": {
      "BDF names": "sintef__sintef-graphite-R2032-intelligent-4ccc47__20250514__p-ocv__RT.bdf.parquet",
      "Active Material type": "Graphite",
      "Start Date YYYYMMDD": 20250514,
      "Public Labels": "Gr-AQ-1",
      "Cycling Programme name": "p-OCV",
      "Mass of Active Material / mg": 5.816164537524997,
      "Electrode Coating Mass / g": 0.0063925,
      "Weight percentage of Active Material / %": 90.98419274124022,
      "Theoretical Capacity /  mAh g-1": 372.0,
      "Electrode Diameter / mm": 14,
      "Dry Thickness / um": 64,
      "Nominal Areal Capacity / mAh cm-2": 1.404943641532012,
      "Electrode Loading / g cm-2": 0.00377673,
      "Known Issues": null
    },
    "known_issues": []
  },
  "upstream_assets": {
    "sintef-graphite-4ccc47": {
      "source_id": "sintef-2026-v3",
      "filename": "sintef__sintef-graphite-R2032-intelligent-4ccc47__20250514__p-ocv__RT.bdf.parquet",
      "url": "https://zenodo.org/api/records/20086298/files/sintef__sintef-graphite-R2032-intelligent-4ccc47__20250514__p-ocv__RT.bdf.parquet/content",
      "md5": "251c6977b9606e6791c871b9bffe7595",
      "sha256": "72f208de682a205f6053969d3958fa55d889a326218cc963bad5510e3447b369",
      "license": "CC-BY-4.0"
    },
    "sintef-metadata": {
      "source_id": "sintef-2026-v3",
      "filename": "metadata.csv",
      "url": "https://zenodo.org/api/records/20086298/files/metadata.csv/content",
      "md5": "daa9d9229c6fbe53cf099ea1a9645a9d",
      "sha256": "b966c2d7e783f05432f1f9fbb3fa59c7a2fe2aadc1f3a53a124381f835b1efac",
      "license": "CC-BY-4.0"
    }
  },
  "export": {
    "kind": "retained_source_table",
    "sample_count": null,
    "significant_digits": null,
    "canonical_data_root": "../../src/ebp/data",
    "note": "Formula samples are calculated, not measurements. Read the record's coordinate, direction, conditions and license."
  }
}

File: data/ocp/sintef-graphite-4ccc47-c3-lithiation.json
{
  "record": {
    "id": "sintef-graphite-4ccc47-c3-lithiation",
    "version": "1",
    "title": "graphite \u00b7 SINTEF 4ccc47 \u00b7 cycle 3 \u00b7 lithiation",
    "parameter": "electrode_ocp",
    "material": "graphite",
    "material_id": "graphite-aq-1",
    "electrode_role": "negative",
    "direction": "lithiation",
    "measurement": "pseudo_ocp",
    "temperature": {
      "value_K": null,
      "description": "Room temperature (source); numeric setpoint unavailable."
    },
    "reference": "Li/Li+",
    "x": {
      "kind": "normalized_branch_capacity",
      "symbol": "q_branch",
      "unit": "1",
      "domain": [
        0.0,
        1.0
      ],
      "definition": "(Q - Q_first)/(Q_last - Q_first), from first to last retained point of this branch. Increases with passed capacity in BOTH directions. Not absolute stoichiometry or whole-cell SOC.",
      "domain_basis": "Measured branch endpoints, independently normalized for each specimen and direction."
    },
    "y": {
      "unit": "V",
      "definition": "Working electrode potential versus Li/Li+"
    },
    "representation": {
      "kind": "table",
      "path": "curves/sintef-graphite-4ccc47-c3-lithiation.csv",
      "sha256": "a52d3debb167d9e293bd3826b9191694f8b8c2190de511e274fa248f8cb4cad6",
      "point_count": 16177,
      "default_interpolation": "linear"
    },
    "source_ids": [
      "sintef-2026-v3"
    ],
    "experiment_id": "sintef-graphite-4ccc47-pocv",
    "cell_link": {
      "cell_id": null,
      "relationship": "material_only",
      "evidence": "No commercial cell identity established for this record."
    },
    "provenance": {
      "asset_ids": [
        "sintef-graphite-4ccc47",
        "sintef-metadata"
      ],
      "derivation": "constant_current_branch_extraction",
      "location": "cycle=3; step=2; source_row is zero-based row position in Parquet",
      "processing": {
        "script": "scripts/seed_v01.py",
        "cycle": 3,
        "step": 2,
        "input_branch_points": 16177,
        "retained_points": 16177,
        "duplicate_capacity_points_removed": 0,
        "capacity_first_Ah": 2e-10,
        "capacity_last_Ah": 0.0019444942,
        "mean_current_A": -4.3275168634481055e-05,
        "direction_rule": "Li-metal half-cell: positive current and increasing working-electrode potential = delithiation; negative current and decreasing potential = lithiation; verified for this branch.",
        "smoothing": "none",
        "resampling": "none",
        "potential_changes": "none; native source floating-point values preserved",
        "rest_steps": "excluded; these are finite-current pseudo-OCP points, not GITT equilibrium points"
      }
    },
    "quality": {
      "source_review": "raw_file_checked",
      "axis_status": "relative_capacity_only",
      "raw_data": "external_checksum_pinned",
      "model_status": "requires_stoichiometry_mapping",
      "independent_validation": false
    },
    "limitations": [
      "C/50 pseudo-OCP retains finite-current polarization; not a claimed equilibrium OCP.",
      "Absolute stoichiometric endpoints are unknown and require external balancing evidence.",
      "Each branch is normalized separately; branch endpoints are not assumed to represent identical lithium fractions.",
      "Two specimens and their branches are replicates from ONE dataset, not independent literature sources.",
      "No commercial full-cell identity or full-cell model validation is established."
    ],
    "license": "CC-BY-4.0"
  },
  "sources": {
    "sintef-2026-v3": {
      "kind": "dataset",
      "title": "Half-Cell Open-Circuit Voltage of Several Lithium-Ion Battery Active Materials Measured under Various Electrochemical Protocols",
      "authors": [
        "Eibar Flores",
        "Sridevi Krishnamurthi",
        "Killian Stokes-Rodriguez",
        "Julie Cathrine Guldahl",
        "Charifa Hakim",
        "Simon Clark",
        "Nils Peter Wagner",
        "Sergi Obrador",
        "Andr\u00e9s Bernabeu Santisteban"
      ],
      "year": 2026,
      "doi": "10.5281/zenodo.20086298",
      "url": "https://zenodo.org/records/20086298",
      "version": "v3",
      "license": "CC-BY-4.0",
      "license_evidence": "Zenodo record API metadata.license.id=cc-by-4.0, checked 2026-10-16",
      "role": "Raw measured half-cell time series and electrode metadata."
    }
  },
  "experiment": {
    "source_id": "sintef-2026-v3",
    "asset_id": "sintef-graphite-4ccc47",
    "sample_id": "4ccc47",
    "configuration": "active electrode versus lithium metal, laboratory R2032 half-cell",
    "protocol": "p-OCV: C/50 constant current; 8 h rest at upper/lower cutoffs",
    "cycle_selected": 3,
    "cycle_selection_reason": "Fixed third recorded cycle for all four specimens; not selected by fit quality.",
    "temperature_K": null,
    "temperature_description": "Room temperature per source; numeric setpoint not supplied.",
    "electrode_metadata": {
      "BDF names": "sintef__sintef-graphite-R2032-intelligent-4ccc47__20250514__p-ocv__RT.bdf.parquet",
      "Active Material type": "Graphite",
      "Start Date YYYYMMDD": 20250514,
      "Public Labels": "Gr-AQ-1",
      "Cycling Programme name": "p-OCV",
      "Mass of Active Material / mg": 5.816164537524997,
      "Electrode Coating Mass / g": 0.0063925,
      "Weight percentage of Active Material / %": 90.98419274124022,
      "Theoretical Capacity /  mAh g-1": 372.0,
      "Electrode Diameter / mm": 14,
      "Dry Thickness / um": 64,
      "Nominal Areal Capacity / mAh cm-2": 1.404943641532012,
      "Electrode Loading / g cm-2": 0.00377673,
      "Known Issues": null
    },
    "known_issues": []
  },
  "upstream_assets": {
    "sintef-graphite-4ccc47": {
      "source_id": "sintef-2026-v3",
      "filename": "sintef__sintef-graphite-R2032-intelligent-4ccc47__20250514__p-ocv__RT.bdf.parquet",
      "url": "https://zenodo.org/api/records/20086298/files/sintef__sintef-graphite-R2032-intelligent-4ccc47__20250514__p-ocv__RT.bdf.parquet/content",
      "md5": "251c6977b9606e6791c871b9bffe7595",
      "sha256": "72f208de682a205f6053969d3958fa55d889a326218cc963bad5510e3447b369",
      "license": "CC-BY-4.0"
    },
    "sintef-metadata": {
      "source_id": "sintef-2026-v3",
      "filename": "metadata.csv",
      "url": "https://zenodo.org/api/records/20086298/files/metadata.csv/content",
      "md5": "daa9d9229c6fbe53cf099ea1a9645a9d",
      "sha256": "b966c2d7e783f05432f1f9fbb3fa59c7a2fe2aadc1f3a53a124381f835b1efac",
      "license": "CC-BY-4.0"
    }
  },
  "export": {
    "kind": "retained_source_table",
    "sample_count": null,
    "significant_digits": null,
    "canonical_data_root": "../../src/ebp/data",
    "note": "Formula samples are calculated, not measurements. Read the record's coordinate, direction, conditions and license."
  }
}
