Repository: FrankSuperG/electrochemical-battery-parameters

# OCP data by material

[All cells](../README.md) · [Download and use the data](../../docs/DATA_ACCESS.md)

Every CSV link below is available from the repository without installing E-BatP. Retained tables preserve all stored points and source columns; generated samples contain 2,001 calculated points rounded to 12 significant digits and have `-sampled.csv` filenames. Read the adjacent JSON for original formulas, provenance, licensing and coordinate definitions.

Material-level measurements are not automatically linked to a commercial cell. Whole-cell SOC, electrode stoichiometry, author model SOC/DOL and normalized branch capacity are different coordinates.

File: data/ocp/sintef-lfp-178617-c3-delithiation.json
{
  "record": {
    "id": "sintef-lfp-178617-c3-delithiation",
    "version": "1",
    "title": "LFP \u00b7 SINTEF 178617 \u00b7 cycle 3 \u00b7 delithiation",
    "parameter": "electrode_ocp",
    "material": "LFP",
    "material_id": "lfp-gelon-nmp-1",
    "electrode_role": "positive",
    "direction": "delithiation",
    "measurement": "pseudo_ocp",
    "temperature": {
      "value_K": null,
      "description": "Room temperature (source); numeric setpoint unavailable."
    },
    "reference": "Li/Li+",
    "x": {
      "kind": "normalized_branch_capacity",
      "symbol": "q_branch",
      "unit": "1",
      "domain": [
        0.0,
        1.0
      ],
      "definition": "(Q - Q_first)/(Q_last - Q_first), from first to last retained point of this branch. Increases with passed capacity in BOTH directions. Not absolute stoichiometry or whole-cell SOC.",
      "domain_basis": "Measured branch endpoints, independently normalized for each specimen and direction."
    },
    "y": {
      "unit": "V",
      "definition": "Working electrode potential versus Li/Li+"
    },
    "representation": {
      "kind": "table",
      "path": "curves/sintef-lfp-178617-c3-delithiation.csv",
      "sha256": "b89df7231a78fe5af1e66edd0f76f9d5bd97f04935f47beaf1178486df03f238",
      "point_count": 19445,
      "default_interpolation": "linear"
    },
    "source_ids": [
      "sintef-2026-v3"
    ],
    "experiment_id": "sintef-lfp-178617-pocv",
    "cell_link": {
      "cell_id": null,
      "relationship": "material_only",
      "evidence": "No commercial cell identity established for this record."
    },
    "provenance": {
      "asset_ids": [
        "sintef-lfp-178617",
        "sintef-metadata"
      ],
      "derivation": "constant_current_branch_extraction",
      "location": "cycle=3; step=2; source_row is zero-based row position in Parquet",
      "processing": {
        "script": "scripts/seed_v01.py",
        "cycle": 3,
        "step": 2,
        "input_branch_points": 19445,
        "retained_points": 19445,
        "duplicate_capacity_points_removed": 0,
        "capacity_first_Ah": 3e-10,
        "capacity_last_Ah": 0.0033267778,
        "mean_current_A": 6.159550381074827e-05,
        "direction_rule": "Li-metal half-cell: positive current and increasing working-electrode potential = delithiation; negative current and decreasing potential = lithiation; verified for this branch.",
        "smoothing": "none",
        "resampling": "none",
        "potential_changes": "none; native source floating-point values preserved",
        "rest_steps": "excluded; these are finite-current pseudo-OCP points, not GITT equilibrium points"
      }
    },
    "quality": {
      "source_review": "raw_file_checked",
      "axis_status": "relative_capacity_only",
      "raw_data": "external_checksum_pinned",
      "model_status": "requires_stoichiometry_mapping",
      "independent_validation": false
    },
    "limitations": [
      "C/50 pseudo-OCP retains finite-current polarization; not a claimed equilibrium OCP.",
      "Absolute stoichiometric endpoints are unknown and require external balancing evidence.",
      "Each branch is normalized separately; branch endpoints are not assumed to represent identical lithium fractions.",
      "Two specimens and their branches are replicates from ONE dataset, not independent literature sources.",
      "No commercial full-cell identity or full-cell model validation is established."
    ],
    "license": "CC-BY-4.0"
  },
  "sources": {
    "sintef-2026-v3": {
      "kind": "dataset",
      "title": "Half-Cell Open-Circuit Voltage of Several Lithium-Ion Battery Active Materials Measured under Various Electrochemical Protocols",
      "authors": [
        "Eibar Flores",
        "Sridevi Krishnamurthi",
        "Killian Stokes-Rodriguez",
        "Julie Cathrine Guldahl",
        "Charifa Hakim",
        "Simon Clark",
        "Nils Peter Wagner",
        "Sergi Obrador",
        "Andr\u00e9s Bernabeu Santisteban"
      ],
      "year": 2026,
      "doi": "10.5281/zenodo.20086298",
      "url": "https://zenodo.org/records/20086298",
      "version": "v3",
      "license": "CC-BY-4.0",
      "license_evidence": "Zenodo record API metadata.license.id=cc-by-4.0, checked 2026-10-16",
      "role": "Raw measured half-cell time series and electrode metadata."
    }
  },
  "experiment": {
    "source_id": "sintef-2026-v3",
    "asset_id": "sintef-lfp-178617",
    "sample_id": "178617",
    "configuration": "active electrode versus lithium metal, laboratory R2032 half-cell",
    "protocol": "p-OCV: C/50 constant current; 8 h rest at upper/lower cutoffs",
    "cycle_selected": 3,
    "cycle_selection_reason": "Fixed third recorded cycle for all four specimens; not selected by fit quality.",
    "temperature_K": null,
    "temperature_description": "Room temperature per source; numeric setpoint not supplied.",
    "electrode_metadata": {
      "BDF names": "sintef__sintef-lfp-R2032-gelon-178617__20250706__p-ocv__RT.bdf.parquet",
      "Active Material type": "LFP",
      "Start Date YYYYMMDD": 20250706,
      "Public Labels": "LFP-NMP-1",
      "Cycling Programme name": "p-OCV",
      "Mass of Active Material / mg": 20.66812,
      "Electrode Coating Mass / g": 0.02175599,
      "Weight percentage of Active Material / %": 95.0,
      "Theoretical Capacity /  mAh g-1": null,
      "Electrode Diameter / mm": 14,
      "Dry Thickness / um": 78,
      "Nominal Areal Capacity / mAh cm-2": 2.0,
      "Electrode Loading / g cm-2": 0.0134267,
      "Known Issues": null
    },
    "known_issues": []
  },
  "upstream_assets": {
    "sintef-lfp-178617": {
      "source_id": "sintef-2026-v3",
      "filename": "sintef__sintef-lfp-R2032-gelon-178617__20250706__p-ocv__RT.bdf.parquet",
      "url": "https://zenodo.org/api/records/20086298/files/sintef__sintef-lfp-R2032-gelon-178617__20250706__p-ocv__RT.bdf.parquet/content",
      "md5": "20e8f367ef71c570c1d5a172b5c321d7",
      "sha256": "384724a7fdea137431054bf302849a91e3590682eaa7be73400a7c197c347516",
      "license": "CC-BY-4.0"
    },
    "sintef-metadata": {
      "source_id": "sintef-2026-v3",
      "filename": "metadata.csv",
      "url": "https://zenodo.org/api/records/20086298/files/metadata.csv/content",
      "md5": "daa9d9229c6fbe53cf099ea1a9645a9d",
      "sha256": "b966c2d7e783f05432f1f9fbb3fa59c7a2fe2aadc1f3a53a124381f835b1efac",
      "license": "CC-BY-4.0"
    }
  },
  "export": {
    "kind": "retained_source_table",
    "sample_count": null,
    "significant_digits": null,
    "canonical_data_root": "../../src/ebp/data",
    "note": "Formula samples are calculated, not measurements. Read the record's coordinate, direction, conditions and license."
  }
}

File: data/ocp/sintef-lfp-178617-c3-lithiation.json
{
  "record": {
    "id": "sintef-lfp-178617-c3-lithiation",
    "version": "1",
    "title": "LFP \u00b7 SINTEF 178617 \u00b7 cycle 3 \u00b7 lithiation",
    "parameter": "electrode_ocp",
    "material": "LFP",
    "material_id": "lfp-gelon-nmp-1",
    "electrode_role": "positive",
    "direction": "lithiation",
    "measurement": "pseudo_ocp",
    "temperature": {
      "value_K": null,
      "description": "Room temperature (source); numeric setpoint unavailable."
    },
    "reference": "Li/Li+",
    "x": {
      "kind": "normalized_branch_capacity",
      "symbol": "q_branch",
      "unit": "1",
      "domain": [
        0.0,
        1.0
      ],
      "definition": "(Q - Q_first)/(Q_last - Q_first), from first to last retained point of this branch. Increases with passed capacity in BOTH directions. Not absolute stoichiometry or whole-cell SOC.",
      "domain_basis": "Measured branch endpoints, independently normalized for each specimen and direction."
    },
    "y": {
      "unit": "V",
      "definition": "Working electrode potential versus Li/Li+"
    },
    "representation": {
      "kind": "table",
      "path": "curves/sintef-lfp-178617-c3-lithiation.csv",
      "sha256": "9aa59ea8f00f4249d906fb0821b6c0482b14a09923e2495aae39380b7af1434f",
      "point_count": 19164,
      "default_interpolation": "linear"
    },
    "source_ids": [
      "sintef-2026-v3"
    ],
    "experiment_id": "sintef-lfp-178617-pocv",
    "cell_link": {
      "cell_id": null,
      "relationship": "material_only",
      "evidence": "No commercial cell identity established for this record."
    },
    "provenance": {
      "asset_ids": [
        "sintef-lfp-178617",
        "sintef-metadata"
      ],
      "derivation": "constant_current_branch_extraction",
      "location": "cycle=3; step=4; source_row is zero-based row position in Parquet",
      "processing": {
        "script": "scripts/seed_v01.py",
        "cycle": 3,
        "step": 4,
        "input_branch_points": 19164,
        "retained_points": 19164,
        "duplicate_capacity_points_removed": 0,
        "capacity_first_Ah": 3e-10,
        "capacity_last_Ah": 0.0032786045,
        "mean_current_A": -6.159554266332707e-05,
        "direction_rule": "Li-metal half-cell: positive current and increasing working-electrode potential = delithiation; negative current and decreasing potential = lithiation; verified for this branch.",
        "smoothing": "none",
        "resampling": "none",
        "potential_changes": "none; native source floating-point values preserved",
        "rest_steps": "excluded; these are finite-current pseudo-OCP points, not GITT equilibrium points"
      }
    },
    "quality": {
      "source_review": "raw_file_checked",
      "axis_status": "relative_capacity_only",
      "raw_data": "external_checksum_pinned",
      "model_status": "requires_stoichiometry_mapping",
      "independent_validation": false
    },
    "limitations": [
      "C/50 pseudo-OCP retains finite-current polarization; not a claimed equilibrium OCP.",
      "Absolute stoichiometric endpoints are unknown and require external balancing evidence.",
      "Each branch is normalized separately; branch endpoints are not assumed to represent identical lithium fractions.",
      "Two specimens and their branches are replicates from ONE dataset, not independent literature sources.",
      "No commercial full-cell identity or full-cell model validation is established."
    ],
    "license": "CC-BY-4.0"
  },
  "sources": {
    "sintef-2026-v3": {
      "kind": "dataset",
      "title": "Half-Cell Open-Circuit Voltage of Several Lithium-Ion Battery Active Materials Measured under Various Electrochemical Protocols",
      "authors": [
        "Eibar Flores",
        "Sridevi Krishnamurthi",
        "Killian Stokes-Rodriguez",
        "Julie Cathrine Guldahl",
        "Charifa Hakim",
        "Simon Clark",
        "Nils Peter Wagner",
        "Sergi Obrador",
        "Andr\u00e9s Bernabeu Santisteban"
      ],
      "year": 2026,
      "doi": "10.5281/zenodo.20086298",
      "url": "https://zenodo.org/records/20086298",
      "version": "v3",
      "license": "CC-BY-4.0",
      "license_evidence": "Zenodo record API metadata.license.id=cc-by-4.0, checked 2026-10-16",
      "role": "Raw measured half-cell time series and electrode metadata."
    }
  },
  "experiment": {
    "source_id": "sintef-2026-v3",
    "asset_id": "sintef-lfp-178617",
    "sample_id": "178617",
    "configuration": "active electrode versus lithium metal, laboratory R2032 half-cell",
    "protocol": "p-OCV: C/50 constant current; 8 h rest at upper/lower cutoffs",
    "cycle_selected": 3,
    "cycle_selection_reason": "Fixed third recorded cycle for all four specimens; not selected by fit quality.",
    "temperature_K": null,
    "temperature_description": "Room temperature per source; numeric setpoint not supplied.",
    "electrode_metadata": {
      "BDF names": "sintef__sintef-lfp-R2032-gelon-178617__20250706__p-ocv__RT.bdf.parquet",
      "Active Material type": "LFP",
      "Start Date YYYYMMDD": 20250706,
      "Public Labels": "LFP-NMP-1",
      "Cycling Programme name": "p-OCV",
      "Mass of Active Material / mg": 20.66812,
      "Electrode Coating Mass / g": 0.02175599,
      "Weight percentage of Active Material / %": 95.0,
      "Theoretical Capacity /  mAh g-1": null,
      "Electrode Diameter / mm": 14,
      "Dry Thickness / um": 78,
      "Nominal Areal Capacity / mAh cm-2": 2.0,
      "Electrode Loading / g cm-2": 0.0134267,
      "Known Issues": null
    },
    "known_issues": []
  },
  "upstream_assets": {
    "sintef-lfp-178617": {
      "source_id": "sintef-2026-v3",
      "filename": "sintef__sintef-lfp-R2032-gelon-178617__20250706__p-ocv__RT.bdf.parquet",
      "url": "https://zenodo.org/api/records/20086298/files/sintef__sintef-lfp-R2032-gelon-178617__20250706__p-ocv__RT.bdf.parquet/content",
      "md5": "20e8f367ef71c570c1d5a172b5c321d7",
      "sha256": "384724a7fdea137431054bf302849a91e3590682eaa7be73400a7c197c347516",
      "license": "CC-BY-4.0"
    },
    "sintef-metadata": {
      "source_id": "sintef-2026-v3",
      "filename": "metadata.csv",
      "url": "https://zenodo.org/api/records/20086298/files/metadata.csv/content",
      "md5": "daa9d9229c6fbe53cf099ea1a9645a9d",
      "sha256": "b966c2d7e783f05432f1f9fbb3fa59c7a2fe2aadc1f3a53a124381f835b1efac",
      "license": "CC-BY-4.0"
    }
  },
  "export": {
    "kind": "retained_source_table",
    "sample_count": null,
    "significant_digits": null,
    "canonical_data_root": "../../src/ebp/data",
    "note": "Formula samples are calculated, not measurements. Read the record's coordinate, direction, conditions and license."
  }
}

File: data/ocp/sintef-lfp-d07eb6-c3-delithiation.json
{
  "record": {
    "id": "sintef-lfp-d07eb6-c3-delithiation",
    "version": "1",
    "title": "LFP \u00b7 SINTEF d07eb6 \u00b7 cycle 3 \u00b7 delithiation",
    "parameter": "electrode_ocp",
    "material": "LFP",
    "material_id": "lfp-gelon-nmp-1",
    "electrode_role": "positive",
    "direction": "delithiation",
    "measurement": "pseudo_ocp",
    "temperature": {
      "value_K": null,
      "description": "Room temperature (source); numeric setpoint unavailable."
    },
    "reference": "Li/Li+",
    "x": {
      "kind": "normalized_branch_capacity",
      "symbol": "q_branch",
      "unit": "1",
      "domain": [
        0.0,
        1.0
      ],
      "definition": "(Q - Q_first)/(Q_last - Q_first), from first to last retained point of this branch. Increases with passed capacity in BOTH directions. Not absolute stoichiometry or whole-cell SOC.",
      "domain_basis": "Measured branch endpoints, independently normalized for each specimen and direction."
    },
    "y": {
      "unit": "V",
      "definition": "Working electrode potential versus Li/Li+"
    },
    "representation": {
      "kind": "table",
      "path": "curves/sintef-lfp-d07eb6-c3-delithiation.csv",
      "sha256": "5d5cc2c55a4848e3e75f6f48b14d002f381b05f3360f498304928ba87619a8ec",
      "point_count": 19293,
      "default_interpolation": "linear"
    },
    "source_ids": [
      "sintef-2026-v3"
    ],
    "experiment_id": "sintef-lfp-d07eb6-pocv",
    "cell_link": {
      "cell_id": null,
      "relationship": "material_only",
      "evidence": "No commercial cell identity established for this record."
    },
    "provenance": {
      "asset_ids": [
        "sintef-lfp-d07eb6",
        "sintef-metadata"
      ],
      "derivation": "constant_current_branch_extraction",
      "location": "cycle=3; step=2; source_row is zero-based row position in Parquet",
      "processing": {
        "script": "scripts/seed_v01.py",
        "cycle": 3,
        "step": 2,
        "input_branch_points": 19293,
        "retained_points": 19293,
        "duplicate_capacity_points_removed": 0,
        "capacity_first_Ah": 3e-10,
        "capacity_last_Ah": 0.0033009001,
        "mean_current_A": 6.159867227491837e-05,
        "direction_rule": "Li-metal half-cell: positive current and increasing working-electrode potential = delithiation; negative current and decreasing potential = lithiation; verified for this branch.",
        "smoothing": "none",
        "resampling": "none",
        "potential_changes": "none; native source floating-point values preserved",
        "rest_steps": "excluded; these are finite-current pseudo-OCP points, not GITT equilibrium points"
      }
    },
    "quality": {
      "source_review": "raw_file_checked",
      "axis_status": "relative_capacity_only",
      "raw_data": "external_checksum_pinned",
      "model_status": "requires_stoichiometry_mapping",
      "independent_validation": false
    },
    "limitations": [
      "C/50 pseudo-OCP retains finite-current polarization; not a claimed equilibrium OCP.",
      "Absolute stoichiometric endpoints are unknown and require external balancing evidence.",
      "Each branch is normalized separately; branch endpoints are not assumed to represent identical lithium fractions.",
      "Two specimens and their branches are replicates from ONE dataset, not independent literature sources.",
      "No commercial full-cell identity or full-cell model validation is established."
    ],
    "license": "CC-BY-4.0"
  },
  "sources": {
    "sintef-2026-v3": {
      "kind": "dataset",
      "title": "Half-Cell Open-Circuit Voltage of Several Lithium-Ion Battery Active Materials Measured under Various Electrochemical Protocols",
      "authors": [
        "Eibar Flores",
        "Sridevi Krishnamurthi",
        "Killian Stokes-Rodriguez",
        "Julie Cathrine Guldahl",
        "Charifa Hakim",
        "Simon Clark",
        "Nils Peter Wagner",
        "Sergi Obrador",
        "Andr\u00e9s Bernabeu Santisteban"
      ],
      "year": 2026,
      "doi": "10.5281/zenodo.20086298",
      "url": "https://zenodo.org/records/20086298",
      "version": "v3",
      "license": "CC-BY-4.0",
      "license_evidence": "Zenodo record API metadata.license.id=cc-by-4.0, checked 2026-10-16",
      "role": "Raw measured half-cell time series and electrode metadata."
    }
  },
  "experiment": {
    "source_id": "sintef-2026-v3",
    "asset_id": "sintef-lfp-d07eb6",
    "sample_id": "d07eb6",
    "configuration": "active electrode versus lithium metal, laboratory R2032 half-cell",
    "protocol": "p-OCV: C/50 constant current; 8 h rest at upper/lower cutoffs",
    "cycle_selected": 3,
    "cycle_selection_reason": "Fixed third recorded cycle for all four specimens; not selected by fit quality.",
    "temperature_K": null,
    "temperature_description": "Room temperature per source; numeric setpoint not supplied.",
    "electrode_metadata": {
      "BDF names": "sintef__sintef-lfp-R2032-gelon-d07eb6__20250602__p-ocv__RT.bdf.parquet",
      "Active Material type": "LFP",
      "Start Date YYYYMMDD": 20250602,
      "Public Labels": "LFP-NMP-1",
      "Cycling Programme name": "p-OCV",
      "Mass of Active Material / mg": 20.66812,
      "Electrode Coating Mass / g": 0.02175599,
      "Weight percentage of Active Material / %": 95.0,
      "Theoretical Capacity /  mAh g-1": null,
      "Electrode Diameter / mm": 14,
      "Dry Thickness / um": 78,
      "Nominal Areal Capacity / mAh cm-2": 2.0,
      "Electrode Loading / g cm-2": 0.0134267,
      "Known Issues": null
    },
    "known_issues": []
  },
  "upstream_assets": {
    "sintef-lfp-d07eb6": {
      "source_id": "sintef-2026-v3",
      "filename": "sintef__sintef-lfp-R2032-gelon-d07eb6__20250602__p-ocv__RT.bdf.parquet",
      "url": "https://zenodo.org/api/records/20086298/files/sintef__sintef-lfp-R2032-gelon-d07eb6__20250602__p-ocv__RT.bdf.parquet/content",
      "md5": "3efea83aa4a59c500bde5723a67e3c3c",
      "sha256": "dcadc26731c2f1e685e3ae73667ff6041e5d7f349e1c31ebfe90363dd21880d5",
      "license": "CC-BY-4.0"
    },
    "sintef-metadata": {
      "source_id": "sintef-2026-v3",
      "filename": "metadata.csv",
      "url": "https://zenodo.org/api/records/20086298/files/metadata.csv/content",
      "md5": "daa9d9229c6fbe53cf099ea1a9645a9d",
      "sha256": "b966c2d7e783f05432f1f9fbb3fa59c7a2fe2aadc1f3a53a124381f835b1efac",
      "license": "CC-BY-4.0"
    }
  },
  "export": {
    "kind": "retained_source_table",
    "sample_count": null,
    "significant_digits": null,
    "canonical_data_root": "../../src/ebp/data",
    "note": "Formula samples are calculated, not measurements. Read the record's coordinate, direction, conditions and license."
  }
}

File: data/ocp/sintef-lfp-d07eb6-c3-lithiation.json
{
  "record": {
    "id": "sintef-lfp-d07eb6-c3-lithiation",
    "version": "1",
    "title": "LFP \u00b7 SINTEF d07eb6 \u00b7 cycle 3 \u00b7 lithiation",
    "parameter": "electrode_ocp",
    "material": "LFP",
    "material_id": "lfp-gelon-nmp-1",
    "electrode_role": "positive",
    "direction": "lithiation",
    "measurement": "pseudo_ocp",
    "temperature": {
      "value_K": null,
      "description": "Room temperature (source); numeric setpoint unavailable."
    },
    "reference": "Li/Li+",
    "x": {
      "kind": "normalized_branch_capacity",
      "symbol": "q_branch",
      "unit": "1",
      "domain": [
        0.0,
        1.0
      ],
      "definition": "(Q - Q_first)/(Q_last - Q_first), from first to last retained point of this branch. Increases with passed capacity in BOTH directions. Not absolute stoichiometry or whole-cell SOC.",
      "domain_basis": "Measured branch endpoints, independently normalized for each specimen and direction."
    },
    "y": {
      "unit": "V",
      "definition": "Working electrode potential versus Li/Li+"
    },
    "representation": {
      "kind": "table",
      "path": "curves/sintef-lfp-d07eb6-c3-lithiation.csv",
      "sha256": "039dc1a22952b4fbb0706baeec87581c200eb8271220c4eee9b2b283f5cfedef",
      "point_count": 19249,
      "default_interpolation": "linear"
    },
    "source_ids": [
      "sintef-2026-v3"
    ],
    "experiment_id": "sintef-lfp-d07eb6-pocv",
    "cell_link": {
      "cell_id": null,
      "relationship": "material_only",
      "evidence": "No commercial cell identity established for this record."
    },
    "provenance": {
      "asset_ids": [
        "sintef-lfp-d07eb6",
        "sintef-metadata"
      ],
      "derivation": "constant_current_branch_extraction",
      "location": "cycle=3; step=4; source_row is zero-based row position in Parquet",
      "processing": {
        "script": "scripts/seed_v01.py",
        "cycle": 3,
        "step": 4,
        "input_branch_points": 19249,
        "retained_points": 19249,
        "duplicate_capacity_points_removed": 0,
        "capacity_first_Ah": 3e-10,
        "capacity_last_Ah": 0.0032934505,
        "mean_current_A": -6.159877086082393e-05,
        "direction_rule": "Li-metal half-cell: positive current and increasing working-electrode potential = delithiation; negative current and decreasing potential = lithiation; verified for this branch.",
        "smoothing": "none",
        "resampling": "none",
        "potential_changes": "none; native source floating-point values preserved",
        "rest_steps": "excluded; these are finite-current pseudo-OCP points, not GITT equilibrium points"
      }
    },
    "quality": {
      "source_review": "raw_file_checked",
      "axis_status": "relative_capacity_only",
      "raw_data": "external_checksum_pinned",
      "model_status": "requires_stoichiometry_mapping",
      "independent_validation": false
    },
    "limitations": [
      "C/50 pseudo-OCP retains finite-current polarization; not a claimed equilibrium OCP.",
      "Absolute stoichiometric endpoints are unknown and require external balancing evidence.",
      "Each branch is normalized separately; branch endpoints are not assumed to represent identical lithium fractions.",
      "Two specimens and their branches are replicates from ONE dataset, not independent literature sources.",
      "No commercial full-cell identity or full-cell model validation is established."
    ],
    "license": "CC-BY-4.0"
  },
  "sources": {
    "sintef-2026-v3": {
      "kind": "dataset",
      "title": "Half-Cell Open-Circuit Voltage of Several Lithium-Ion Battery Active Materials Measured under Various Electrochemical Protocols",
      "authors": [
        "Eibar Flores",
        "Sridevi Krishnamurthi",
        "Killian Stokes-Rodriguez",
        "Julie Cathrine Guldahl",
        "Charifa Hakim",
        "Simon Clark",
        "Nils Peter Wagner",
        "Sergi Obrador",
        "Andr\u00e9s Bernabeu Santisteban"
      ],
      "year": 2026,
      "doi": "10.5281/zenodo.20086298",
      "url": "https://zenodo.org/records/20086298",
      "version": "v3",
      "license": "CC-BY-4.0",
      "license_evidence": "Zenodo record API metadata.license.id=cc-by-4.0, checked 2026-10-16",
      "role": "Raw measured half-cell time series and electrode metadata."
    }
  },
  "experiment": {
    "source_id": "sintef-2026-v3",
    "asset_id": "sintef-lfp-d07eb6",
    "sample_id": "d07eb6",
    "configuration": "active electrode versus lithium metal, laboratory R2032 half-cell",
    "protocol": "p-OCV: C/50 constant current; 8 h rest at upper/lower cutoffs",
    "cycle_selected": 3,
    "cycle_selection_reason": "Fixed third recorded cycle for all four specimens; not selected by fit quality.",
    "temperature_K": null,
    "temperature_description": "Room temperature per source; numeric setpoint not supplied.",
    "electrode_metadata": {
      "BDF names": "sintef__sintef-lfp-R2032-gelon-d07eb6__20250602__p-ocv__RT.bdf.parquet",
      "Active Material type": "LFP",
      "Start Date YYYYMMDD": 20250602,
      "Public Labels": "LFP-NMP-1",
      "Cycling Programme name": "p-OCV",
      "Mass of Active Material / mg": 20.66812,
      "Electrode Coating Mass / g": 0.02175599,
      "Weight percentage of Active Material / %": 95.0,
      "Theoretical Capacity /  mAh g-1": null,
      "Electrode Diameter / mm": 14,
      "Dry Thickness / um": 78,
      "Nominal Areal Capacity / mAh cm-2": 2.0,
      "Electrode Loading / g cm-2": 0.0134267,
      "Known Issues": null
    },
    "known_issues": []
  },
  "upstream_assets": {
    "sintef-lfp-d07eb6": {
      "source_id": "sintef-2026-v3",
      "filename": "sintef__sintef-lfp-R2032-gelon-d07eb6__20250602__p-ocv__RT.bdf.parquet",
      "url": "https://zenodo.org/api/records/20086298/files/sintef__sintef-lfp-R2032-gelon-d07eb6__20250602__p-ocv__RT.bdf.parquet/content",
      "md5": "3efea83aa4a59c500bde5723a67e3c3c",
      "sha256": "dcadc26731c2f1e685e3ae73667ff6041e5d7f349e1c31ebfe90363dd21880d5",
      "license": "CC-BY-4.0"
    },
    "sintef-metadata": {
      "source_id": "sintef-2026-v3",
      "filename": "metadata.csv",
      "url": "https://zenodo.org/api/records/20086298/files/metadata.csv/content",
      "md5": "daa9d9229c6fbe53cf099ea1a9645a9d",
      "sha256": "b966c2d7e783f05432f1f9fbb3fa59c7a2fe2aadc1f3a53a124381f835b1efac",
      "license": "CC-BY-4.0"
    }
  },
  "export": {
    "kind": "retained_source_table",
    "sample_count": null,
    "significant_digits": null,
    "canonical_data_root": "../../src/ebp/data",
    "note": "Formula samples are calculated, not measurements. Read the record's coordinate, direction, conditions and license."
  }
}

File: data/ocp/sintef-lnmo-59ceaa-c3-delithiation.json
{
  "record": {
    "id": "sintef-lnmo-59ceaa-c3-delithiation",
    "version": "1",
    "title": "LNMO | LNMO-NMP-1 | 59ceaa | cycle 3 | delithiation",
    "parameter": "electrode_ocp",
    "material": "LNMO",
    "material_id": "sintef-lnmo-nmp-1",
    "electrode_role": "positive",
    "direction": "delithiation",
    "measurement": "pseudo_ocp",
    "temperature": {
      "value_K": null,
      "description": "Room temperature (source); numeric setpoint unavailable."
    },
    "reference": "Li/Li+",
    "x": {
      "kind": "normalized_branch_capacity",
      "symbol": "q_branch",
      "unit": "1",
      "domain": [
        0.0,
        1.0
      ],
      "definition": "(Q-Q_first)/(Q_last-Q_first) within this branch, increasing with test progress in both directions. Not absolute stoichiometry or whole-cell SOC.",
      "domain_basis": "Independent normalization of retained measured branch endpoints."
    },
    "y": {
      "unit": "V",
      "definition": "Working electrode potential versus Li/Li+"
    },
    "representation": {
      "kind": "table",
      "path": "curves/sintef-lnmo-59ceaa-c3-delithiation.csv",
      "sha256": "73f95026192e0fd26894ce841cb18bd4ab882cc11e7e251c7f2ff5203d3ac86c",
      "point_count": 18096,
      "default_interpolation": "linear"
    },
    "source_ids": [
      "sintef-2026-v3"
    ],
    "experiment_id": "sintef-lnmo-59ceaa-pocv",
    "cell_link": {
      "cell_id": null,
      "relationship": "material_only",
      "evidence": "No commercial cell identity established for this record."
    },
    "provenance": {
      "asset_ids": [
        "sintef-lnmo-59ceaa",
        "sintef-metadata"
      ],
      "derivation": "constant_current_branch_extraction",
      "location": "cycle=3; step=2; source_row is the zero-based Parquet row coordinate",
      "processing": {
        "script": "scripts/seed_materials.py",
        "cycle": 3,
        "step": 2,
        "input_branch_points": 18096,
        "retained_points": 18096,
        "duplicate_capacity_points_removed": 0,
        "capacity_first_Ah": 2e-10,
        "capacity_last_Ah": 0.0019390247,
        "mean_current_A": 3.857893586427939e-05,
        "direction_rule": "Li-metal half-cell: positive current with rising potential = delithiation; negative current with falling potential = lithiation.",
        "smoothing": "none",
        "resampling": "none",
        "potential_changes": "none; source floating-point values preserved",
        "rest_steps": "excluded; finite-current pseudo-OCP, not GITT equilibrium points"
      }
    },
    "quality": {
      "source_review": "raw_file_checked",
      "axis_status": "relative_capacity_only",
      "raw_data": "external_checksum_pinned",
      "model_status": "requires_stoichiometry_mapping",
      "independent_validation": false
    },
    "limitations": [
      "C/50 pseudo-OCP includes finite-current polarization and is not claimed to be an equilibrium curve.",
      "Absolute stoichiometry and commercial full-cell association are unresolved.",
      "Branches are independently normalized; endpoints are not assumed to represent equal lithium content.",
      "Repeated specimens and branches are from one dataset, not independent literature sources."
    ],
    "license": "CC-BY-4.0"
  },
  "sources": {
    "sintef-2026-v3": {
      "kind": "dataset",
      "title": "Half-Cell Open-Circuit Voltage of Several Lithium-Ion Battery Active Materials Measured under Various Electrochemical Protocols",
      "authors": [
        "Eibar Flores",
        "Sridevi Krishnamurthi",
        "Killian Stokes-Rodriguez",
        "Julie Cathrine Guldahl",
        "Charifa Hakim",
        "Simon Clark",
        "Nils Peter Wagner",
        "Sergi Obrador",
        "Andr\u00e9s Bernabeu Santisteban"
      ],
      "year": 2026,
      "doi": "10.5281/zenodo.20086298",
      "url": "https://zenodo.org/records/20086298",
      "version": "v3",
      "license": "CC-BY-4.0",
      "license_evidence": "Zenodo record API metadata.license.id=cc-by-4.0, checked 2026-10-16",
      "role": "Raw measured half-cell time series and electrode metadata."
    }
  },
  "experiment": {
    "source_id": "sintef-2026-v3",
    "asset_id": "sintef-lnmo-59ceaa",
    "sample_id": "59ceaa",
    "configuration": "Active electrode versus lithium metal, laboratory R2032 half-cell",
    "protocol": "p-OCV: C/50 constant current; 8 h rest at upper/lower cutoffs",
    "cycle_selected": 3,
    "cycle_selection_reason": "Fixed third recorded cycle for all selected specimens; not selected by fit quality.",
    "temperature_K": null,
    "temperature_description": "Room temperature in source; numeric setpoint unavailable.",
    "electrode_metadata": {
      "BDF names": "sintef__sintef-lnmo-R2032-intelligent1-59ceaa__20250424__p-ocv__RT.bdf.parquet",
      "Active Material type": "LNMO",
      "Start Date YYYYMMDD": 20250424,
      "Public Labels": "LNMO-NMP-1",
      "Cycling Programme name": "p-OCV",
      "Mass of Active Material / mg": 13.778407852605156,
      "Electrode Coating Mass / g": 0.014976999999999999,
      "Weight percentage of Active Material / %": 91.99711459,
      "Theoretical Capacity /  mAh g-1": 140.0,
      "Electrode Diameter / mm": 14,
      "Dry Thickness / um": 64,
      "Nominal Areal Capacity / mAh cm-2": 1.2525825320550141,
      "Electrode Loading / g cm-2": 0.008947018,
      "Known Issues": null
    },
    "known_issues": []
  },
  "upstream_assets": {
    "sintef-lnmo-59ceaa": {
      "filename": "sintef__sintef-lnmo-R2032-intelligent1-59ceaa__20250424__p-ocv__RT.bdf.parquet",
      "url": "https://zenodo.org/api/records/20086298/files/sintef__sintef-lnmo-R2032-intelligent1-59ceaa__20250424__p-ocv__RT.bdf.parquet/content",
      "md5": "6120ac14596d517552f00f325f12db0e",
      "source_id": "sintef-2026-v3",
      "license": "CC-BY-4.0",
      "material": "LNMO",
      "public_label": "LNMO-NMP-1",
      "electrode_role": "positive",
      "sha256": "e575e3861ee08320220bf9c066c810429588e7f241c516526c8189b6d021ba52"
    },
    "sintef-metadata": {
      "source_id": "sintef-2026-v3",
      "filename": "metadata.csv",
      "url": "https://zenodo.org/api/records/20086298/files/metadata.csv/content",
      "md5": "daa9d9229c6fbe53cf099ea1a9645a9d",
      "sha256": "b966c2d7e783f05432f1f9fbb3fa59c7a2fe2aadc1f3a53a124381f835b1efac",
      "license": "CC-BY-4.0"
    }
  },
  "export": {
    "kind": "retained_source_table",
    "sample_count": null,
    "significant_digits": null,
    "canonical_data_root": "../../src/ebp/data",
    "note": "Formula samples are calculated, not measurements. Read the record's coordinate, direction, conditions and license."
  }
}

File: data/ocp/sintef-lnmo-59ceaa-c3-lithiation.json
{
  "record": {
    "id": "sintef-lnmo-59ceaa-c3-lithiation",
    "version": "1",
    "title": "LNMO | LNMO-NMP-1 | 59ceaa | cycle 3 | lithiation",
    "parameter": "electrode_ocp",
    "material": "LNMO",
    "material_id": "sintef-lnmo-nmp-1",
    "electrode_role": "positive",
    "direction": "lithiation",
    "measurement": "pseudo_ocp",
    "temperature": {
      "value_K": null,
      "description": "Room temperature (source); numeric setpoint unavailable."
    },
    "reference": "Li/Li+",
    "x": {
      "kind": "normalized_branch_capacity",
      "symbol": "q_branch",
      "unit": "1",
      "domain": [
        0.0,
        1.0
      ],
      "definition": "(Q-Q_first)/(Q_last-Q_first) within this branch, increasing with test progress in both directions. Not absolute stoichiometry or whole-cell SOC.",
      "domain_basis": "Independent normalization of retained measured branch endpoints."
    },
    "y": {
      "unit": "V",
      "definition": "Working electrode potential versus Li/Li+"
    },
    "representation": {
      "kind": "table",
      "path": "curves/sintef-lnmo-59ceaa-c3-lithiation.csv",
      "sha256": "c4f65b006d9735b362095911b9b979bd157f477b79cf625a581998274e6c649e",
      "point_count": 17323,
      "default_interpolation": "linear"
    },
    "source_ids": [
      "sintef-2026-v3"
    ],
    "experiment_id": "sintef-lnmo-59ceaa-pocv",
    "cell_link": {
      "cell_id": null,
      "relationship": "material_only",
      "evidence": "No commercial cell identity established for this record."
    },
    "provenance": {
      "asset_ids": [
        "sintef-lnmo-59ceaa",
        "sintef-metadata"
      ],
      "derivation": "constant_current_branch_extraction",
      "location": "cycle=3; step=4; source_row is the zero-based Parquet row coordinate",
      "processing": {
        "script": "scripts/seed_materials.py",
        "cycle": 3,
        "step": 4,
        "input_branch_points": 17323,
        "retained_points": 17323,
        "duplicate_capacity_points_removed": 0,
        "capacity_first_Ah": 2e-10,
        "capacity_last_Ah": 0.0018562087,
        "mean_current_A": -3.857938298793512e-05,
        "direction_rule": "Li-metal half-cell: positive current with rising potential = delithiation; negative current with falling potential = lithiation.",
        "smoothing": "none",
        "resampling": "none",
        "potential_changes": "none; source floating-point values preserved",
        "rest_steps": "excluded; finite-current pseudo-OCP, not GITT equilibrium points"
      }
    },
    "quality": {
      "source_review": "raw_file_checked",
      "axis_status": "relative_capacity_only",
      "raw_data": "external_checksum_pinned",
      "model_status": "requires_stoichiometry_mapping",
      "independent_validation": false
    },
    "limitations": [
      "C/50 pseudo-OCP includes finite-current polarization and is not claimed to be an equilibrium curve.",
      "Absolute stoichiometry and commercial full-cell association are unresolved.",
      "Branches are independently normalized; endpoints are not assumed to represent equal lithium content.",
      "Repeated specimens and branches are from one dataset, not independent literature sources."
    ],
    "license": "CC-BY-4.0"
  },
  "sources": {
    "sintef-2026-v3": {
      "kind": "dataset",
      "title": "Half-Cell Open-Circuit Voltage of Several Lithium-Ion Battery Active Materials Measured under Various Electrochemical Protocols",
      "authors": [
        "Eibar Flores",
        "Sridevi Krishnamurthi",
        "Killian Stokes-Rodriguez",
        "Julie Cathrine Guldahl",
        "Charifa Hakim",
        "Simon Clark",
        "Nils Peter Wagner",
        "Sergi Obrador",
        "Andr\u00e9s Bernabeu Santisteban"
      ],
      "year": 2026,
      "doi": "10.5281/zenodo.20086298",
      "url": "https://zenodo.org/records/20086298",
      "version": "v3",
      "license": "CC-BY-4.0",
      "license_evidence": "Zenodo record API metadata.license.id=cc-by-4.0, checked 2026-10-16",
      "role": "Raw measured half-cell time series and electrode metadata."
    }
  },
  "experiment": {
    "source_id": "sintef-2026-v3",
    "asset_id": "sintef-lnmo-59ceaa",
    "sample_id": "59ceaa",
    "configuration": "Active electrode versus lithium metal, laboratory R2032 half-cell",
    "protocol": "p-OCV: C/50 constant current; 8 h rest at upper/lower cutoffs",
    "cycle_selected": 3,
    "cycle_selection_reason": "Fixed third recorded cycle for all selected specimens; not selected by fit quality.",
    "temperature_K": null,
    "temperature_description": "Room temperature in source; numeric setpoint unavailable.",
    "electrode_metadata": {
      "BDF names": "sintef__sintef-lnmo-R2032-intelligent1-59ceaa__20250424__p-ocv__RT.bdf.parquet",
      "Active Material type": "LNMO",
      "Start Date YYYYMMDD": 20250424,
      "Public Labels": "LNMO-NMP-1",
      "Cycling Programme name": "p-OCV",
      "Mass of Active Material / mg": 13.778407852605156,
      "Electrode Coating Mass / g": 0.014976999999999999,
      "Weight percentage of Active Material / %": 91.99711459,
      "Theoretical Capacity /  mAh g-1": 140.0,
      "Electrode Diameter / mm": 14,
      "Dry Thickness / um": 64,
      "Nominal Areal Capacity / mAh cm-2": 1.2525825320550141,
      "Electrode Loading / g cm-2": 0.008947018,
      "Known Issues": null
    },
    "known_issues": []
  },
  "upstream_assets": {
    "sintef-lnmo-59ceaa": {
      "filename": "sintef__sintef-lnmo-R2032-intelligent1-59ceaa__20250424__p-ocv__RT.bdf.parquet",
      "url": "https://zenodo.org/api/records/20086298/files/sintef__sintef-lnmo-R2032-intelligent1-59ceaa__20250424__p-ocv__RT.bdf.parquet/content",
      "md5": "6120ac14596d517552f00f325f12db0e",
      "source_id": "sintef-2026-v3",
      "license": "CC-BY-4.0",
      "material": "LNMO",
      "public_label": "LNMO-NMP-1",
      "electrode_role": "positive",
      "sha256": "e575e3861ee08320220bf9c066c810429588e7f241c516526c8189b6d021ba52"
    },
    "sintef-metadata": {
      "source_id": "sintef-2026-v3",
      "filename": "metadata.csv",
      "url": "https://zenodo.org/api/records/20086298/files/metadata.csv/content",
      "md5": "daa9d9229c6fbe53cf099ea1a9645a9d",
      "sha256": "b966c2d7e783f05432f1f9fbb3fa59c7a2fe2aadc1f3a53a124381f835b1efac",
      "license": "CC-BY-4.0"
    }
  },
  "export": {
    "kind": "retained_source_table",
    "sample_count": null,
    "significant_digits": null,
    "canonical_data_root": "../../src/ebp/data",
    "note": "Formula samples are calculated, not measurements. Read the record's coordinate, direction, conditions and license."
  }
}
