Repository: FrankSuperG/electrochemical-battery-parameters

# OCP data by material

[All cells](../README.md) · [Download and use the data](../../docs/DATA_ACCESS.md)

Every CSV link below is available from the repository without installing E-BatP. Retained tables preserve all stored points and source columns; generated samples contain 2,001 calculated points rounded to 12 significant digits and have `-sampled.csv` filenames. Read the adjacent JSON for original formulas, provenance, licensing and coordinate definitions.

Material-level measurements are not automatically linked to a commercial cell. Whole-cell SOC, electrode stoichiometry, author model SOC/DOL and normalized branch capacity are different coordinates.

File: data/ocp/sintef-lnmo-f9bf3e-c3-delithiation.json
{
  "record": {
    "id": "sintef-lnmo-f9bf3e-c3-delithiation",
    "version": "1",
    "title": "LNMO | LNMO-NMP-1 | f9bf3e | cycle 3 | delithiation",
    "parameter": "electrode_ocp",
    "material": "LNMO",
    "material_id": "sintef-lnmo-nmp-1",
    "electrode_role": "positive",
    "direction": "delithiation",
    "measurement": "pseudo_ocp",
    "temperature": {
      "value_K": null,
      "description": "Room temperature (source); numeric setpoint unavailable."
    },
    "reference": "Li/Li+",
    "x": {
      "kind": "normalized_branch_capacity",
      "symbol": "q_branch",
      "unit": "1",
      "domain": [
        0.0,
        1.0
      ],
      "definition": "(Q-Q_first)/(Q_last-Q_first) within this branch, increasing with test progress in both directions. Not absolute stoichiometry or whole-cell SOC.",
      "domain_basis": "Independent normalization of retained measured branch endpoints."
    },
    "y": {
      "unit": "V",
      "definition": "Working electrode potential versus Li/Li+"
    },
    "representation": {
      "kind": "table",
      "path": "curves/sintef-lnmo-f9bf3e-c3-delithiation.csv",
      "sha256": "feb389a8422834bde13bf883c426a0ec04825eef67f2dfe93764b05e9768f888",
      "point_count": 17956,
      "default_interpolation": "linear"
    },
    "source_ids": [
      "sintef-2026-v3"
    ],
    "experiment_id": "sintef-lnmo-f9bf3e-pocv",
    "cell_link": {
      "cell_id": null,
      "relationship": "material_only",
      "evidence": "No commercial cell identity established for this record."
    },
    "provenance": {
      "asset_ids": [
        "sintef-lnmo-f9bf3e",
        "sintef-metadata"
      ],
      "derivation": "constant_current_branch_extraction",
      "location": "cycle=3; step=2; source_row is the zero-based Parquet row coordinate",
      "processing": {
        "script": "scripts/seed_materials.py",
        "cycle": 3,
        "step": 2,
        "input_branch_points": 17956,
        "retained_points": 17956,
        "duplicate_capacity_points_removed": 0,
        "capacity_first_Ah": 2e-10,
        "capacity_last_Ah": 0.0018444106,
        "mean_current_A": 3.698187294497661e-05,
        "direction_rule": "Li-metal half-cell: positive current with rising potential = delithiation; negative current with falling potential = lithiation.",
        "smoothing": "none",
        "resampling": "none",
        "potential_changes": "none; source floating-point values preserved",
        "rest_steps": "excluded; finite-current pseudo-OCP, not GITT equilibrium points"
      }
    },
    "quality": {
      "source_review": "raw_file_checked",
      "axis_status": "relative_capacity_only",
      "raw_data": "external_checksum_pinned",
      "model_status": "requires_stoichiometry_mapping",
      "independent_validation": false
    },
    "limitations": [
      "C/50 pseudo-OCP includes finite-current polarization and is not claimed to be an equilibrium curve.",
      "Absolute stoichiometry and commercial full-cell association are unresolved.",
      "Branches are independently normalized; endpoints are not assumed to represent equal lithium content.",
      "Repeated specimens and branches are from one dataset, not independent literature sources."
    ],
    "license": "CC-BY-4.0"
  },
  "sources": {
    "sintef-2026-v3": {
      "kind": "dataset",
      "title": "Half-Cell Open-Circuit Voltage of Several Lithium-Ion Battery Active Materials Measured under Various Electrochemical Protocols",
      "authors": [
        "Eibar Flores",
        "Sridevi Krishnamurthi",
        "Killian Stokes-Rodriguez",
        "Julie Cathrine Guldahl",
        "Charifa Hakim",
        "Simon Clark",
        "Nils Peter Wagner",
        "Sergi Obrador",
        "Andr\u00e9s Bernabeu Santisteban"
      ],
      "year": 2026,
      "doi": "10.5281/zenodo.20086298",
      "url": "https://zenodo.org/records/20086298",
      "version": "v3",
      "license": "CC-BY-4.0",
      "license_evidence": "Zenodo record API metadata.license.id=cc-by-4.0, checked 2026-10-16",
      "role": "Raw measured half-cell time series and electrode metadata."
    }
  },
  "experiment": {
    "source_id": "sintef-2026-v3",
    "asset_id": "sintef-lnmo-f9bf3e",
    "sample_id": "f9bf3e",
    "configuration": "Active electrode versus lithium metal, laboratory R2032 half-cell",
    "protocol": "p-OCV: C/50 constant current; 8 h rest at upper/lower cutoffs",
    "cycle_selected": 3,
    "cycle_selection_reason": "Fixed third recorded cycle for all selected specimens; not selected by fit quality.",
    "temperature_K": null,
    "temperature_description": "Room temperature in source; numeric setpoint unavailable.",
    "electrode_metadata": {
      "BDF names": "sintef__sintef-lnmo-R2032-intelligent1-f9bf3e__20250625__p-ocv__RT.bdf.parquet",
      "Active Material type": "LNMO",
      "Start Date YYYYMMDD": 20250625,
      "Public Labels": "LNMO-NMP-1",
      "Cycling Programme name": "p-OCV",
      "Mass of Active Material / mg": 13.20802574212808,
      "Electrode Coating Mass / g": 0.014357,
      "Weight percentage of Active Material / %": 91.99711459,
      "Theoretical Capacity /  mAh g-1": 140.0,
      "Electrode Diameter / mm": 14,
      "Dry Thickness / um": 64,
      "Nominal Areal Capacity / mAh cm-2": 1.2007296129207345,
      "Electrode Loading / g cm-2": 0.00857664,
      "Known Issues": null
    },
    "known_issues": []
  },
  "upstream_assets": {
    "sintef-lnmo-f9bf3e": {
      "filename": "sintef__sintef-lnmo-R2032-intelligent1-f9bf3e__20250625__p-ocv__RT.bdf.parquet",
      "url": "https://zenodo.org/api/records/20086298/files/sintef__sintef-lnmo-R2032-intelligent1-f9bf3e__20250625__p-ocv__RT.bdf.parquet/content",
      "md5": "c6f9b0ccd2249f18e394bd5f75abb2b4",
      "source_id": "sintef-2026-v3",
      "license": "CC-BY-4.0",
      "material": "LNMO",
      "public_label": "LNMO-NMP-1",
      "electrode_role": "positive",
      "sha256": "0892db98d436d15f0ce80026b1eddcd2505ab3c4a89f4b81fda38798161d2fd5"
    },
    "sintef-metadata": {
      "source_id": "sintef-2026-v3",
      "filename": "metadata.csv",
      "url": "https://zenodo.org/api/records/20086298/files/metadata.csv/content",
      "md5": "daa9d9229c6fbe53cf099ea1a9645a9d",
      "sha256": "b966c2d7e783f05432f1f9fbb3fa59c7a2fe2aadc1f3a53a124381f835b1efac",
      "license": "CC-BY-4.0"
    }
  },
  "export": {
    "kind": "retained_source_table",
    "sample_count": null,
    "significant_digits": null,
    "canonical_data_root": "../../src/ebp/data",
    "note": "Formula samples are calculated, not measurements. Read the record's coordinate, direction, conditions and license."
  }
}

File: data/ocp/sintef-lnmo-f9bf3e-c3-lithiation.json
{
  "record": {
    "id": "sintef-lnmo-f9bf3e-c3-lithiation",
    "version": "1",
    "title": "LNMO | LNMO-NMP-1 | f9bf3e | cycle 3 | lithiation",
    "parameter": "electrode_ocp",
    "material": "LNMO",
    "material_id": "sintef-lnmo-nmp-1",
    "electrode_role": "positive",
    "direction": "lithiation",
    "measurement": "pseudo_ocp",
    "temperature": {
      "value_K": null,
      "description": "Room temperature (source); numeric setpoint unavailable."
    },
    "reference": "Li/Li+",
    "x": {
      "kind": "normalized_branch_capacity",
      "symbol": "q_branch",
      "unit": "1",
      "domain": [
        0.0,
        1.0
      ],
      "definition": "(Q-Q_first)/(Q_last-Q_first) within this branch, increasing with test progress in both directions. Not absolute stoichiometry or whole-cell SOC.",
      "domain_basis": "Independent normalization of retained measured branch endpoints."
    },
    "y": {
      "unit": "V",
      "definition": "Working electrode potential versus Li/Li+"
    },
    "representation": {
      "kind": "table",
      "path": "curves/sintef-lnmo-f9bf3e-c3-lithiation.csv",
      "sha256": "92a16c02e5b6c002732e7dce06bf7530d3b70b6a5e72e541bb24d8329a0a33b1",
      "point_count": 16441,
      "default_interpolation": "linear"
    },
    "source_ids": [
      "sintef-2026-v3"
    ],
    "experiment_id": "sintef-lnmo-f9bf3e-pocv",
    "cell_link": {
      "cell_id": null,
      "relationship": "material_only",
      "evidence": "No commercial cell identity established for this record."
    },
    "provenance": {
      "asset_ids": [
        "sintef-lnmo-f9bf3e",
        "sintef-metadata"
      ],
      "derivation": "constant_current_branch_extraction",
      "location": "cycle=3; step=4; source_row is the zero-based Parquet row coordinate",
      "processing": {
        "script": "scripts/seed_materials.py",
        "cycle": 3,
        "step": 4,
        "input_branch_points": 16441,
        "retained_points": 16441,
        "duplicate_capacity_points_removed": 0,
        "capacity_first_Ah": 2e-10,
        "capacity_last_Ah": 0.0016888499,
        "mean_current_A": -3.698347456359102e-05,
        "direction_rule": "Li-metal half-cell: positive current with rising potential = delithiation; negative current with falling potential = lithiation.",
        "smoothing": "none",
        "resampling": "none",
        "potential_changes": "none; source floating-point values preserved",
        "rest_steps": "excluded; finite-current pseudo-OCP, not GITT equilibrium points"
      }
    },
    "quality": {
      "source_review": "raw_file_checked",
      "axis_status": "relative_capacity_only",
      "raw_data": "external_checksum_pinned",
      "model_status": "requires_stoichiometry_mapping",
      "independent_validation": false
    },
    "limitations": [
      "C/50 pseudo-OCP includes finite-current polarization and is not claimed to be an equilibrium curve.",
      "Absolute stoichiometry and commercial full-cell association are unresolved.",
      "Branches are independently normalized; endpoints are not assumed to represent equal lithium content.",
      "Repeated specimens and branches are from one dataset, not independent literature sources."
    ],
    "license": "CC-BY-4.0"
  },
  "sources": {
    "sintef-2026-v3": {
      "kind": "dataset",
      "title": "Half-Cell Open-Circuit Voltage of Several Lithium-Ion Battery Active Materials Measured under Various Electrochemical Protocols",
      "authors": [
        "Eibar Flores",
        "Sridevi Krishnamurthi",
        "Killian Stokes-Rodriguez",
        "Julie Cathrine Guldahl",
        "Charifa Hakim",
        "Simon Clark",
        "Nils Peter Wagner",
        "Sergi Obrador",
        "Andr\u00e9s Bernabeu Santisteban"
      ],
      "year": 2026,
      "doi": "10.5281/zenodo.20086298",
      "url": "https://zenodo.org/records/20086298",
      "version": "v3",
      "license": "CC-BY-4.0",
      "license_evidence": "Zenodo record API metadata.license.id=cc-by-4.0, checked 2026-10-16",
      "role": "Raw measured half-cell time series and electrode metadata."
    }
  },
  "experiment": {
    "source_id": "sintef-2026-v3",
    "asset_id": "sintef-lnmo-f9bf3e",
    "sample_id": "f9bf3e",
    "configuration": "Active electrode versus lithium metal, laboratory R2032 half-cell",
    "protocol": "p-OCV: C/50 constant current; 8 h rest at upper/lower cutoffs",
    "cycle_selected": 3,
    "cycle_selection_reason": "Fixed third recorded cycle for all selected specimens; not selected by fit quality.",
    "temperature_K": null,
    "temperature_description": "Room temperature in source; numeric setpoint unavailable.",
    "electrode_metadata": {
      "BDF names": "sintef__sintef-lnmo-R2032-intelligent1-f9bf3e__20250625__p-ocv__RT.bdf.parquet",
      "Active Material type": "LNMO",
      "Start Date YYYYMMDD": 20250625,
      "Public Labels": "LNMO-NMP-1",
      "Cycling Programme name": "p-OCV",
      "Mass of Active Material / mg": 13.20802574212808,
      "Electrode Coating Mass / g": 0.014357,
      "Weight percentage of Active Material / %": 91.99711459,
      "Theoretical Capacity /  mAh g-1": 140.0,
      "Electrode Diameter / mm": 14,
      "Dry Thickness / um": 64,
      "Nominal Areal Capacity / mAh cm-2": 1.2007296129207345,
      "Electrode Loading / g cm-2": 0.00857664,
      "Known Issues": null
    },
    "known_issues": []
  },
  "upstream_assets": {
    "sintef-lnmo-f9bf3e": {
      "filename": "sintef__sintef-lnmo-R2032-intelligent1-f9bf3e__20250625__p-ocv__RT.bdf.parquet",
      "url": "https://zenodo.org/api/records/20086298/files/sintef__sintef-lnmo-R2032-intelligent1-f9bf3e__20250625__p-ocv__RT.bdf.parquet/content",
      "md5": "c6f9b0ccd2249f18e394bd5f75abb2b4",
      "source_id": "sintef-2026-v3",
      "license": "CC-BY-4.0",
      "material": "LNMO",
      "public_label": "LNMO-NMP-1",
      "electrode_role": "positive",
      "sha256": "0892db98d436d15f0ce80026b1eddcd2505ab3c4a89f4b81fda38798161d2fd5"
    },
    "sintef-metadata": {
      "source_id": "sintef-2026-v3",
      "filename": "metadata.csv",
      "url": "https://zenodo.org/api/records/20086298/files/metadata.csv/content",
      "md5": "daa9d9229c6fbe53cf099ea1a9645a9d",
      "sha256": "b966c2d7e783f05432f1f9fbb3fa59c7a2fe2aadc1f3a53a124381f835b1efac",
      "license": "CC-BY-4.0"
    }
  },
  "export": {
    "kind": "retained_source_table",
    "sample_count": null,
    "significant_digits": null,
    "canonical_data_root": "../../src/ebp/data",
    "note": "Formula samples are calculated, not measurements. Read the record's coordinate, direction, conditions and license."
  }
}

File: data/ocp/sintef-nmc111-6115bb-c3-delithiation.json
{
  "record": {
    "id": "sintef-nmc111-6115bb-c3-delithiation",
    "version": "1",
    "title": "NMC111 | NMC111-NMP-1 | 6115bb | cycle 3 | delithiation",
    "parameter": "electrode_ocp",
    "material": "NMC111",
    "material_id": "sintef-nmc111-nmp-1",
    "electrode_role": "positive",
    "direction": "delithiation",
    "measurement": "pseudo_ocp",
    "temperature": {
      "value_K": null,
      "description": "Room temperature (source); numeric setpoint unavailable."
    },
    "reference": "Li/Li+",
    "x": {
      "kind": "normalized_branch_capacity",
      "symbol": "q_branch",
      "unit": "1",
      "domain": [
        0.0,
        1.0
      ],
      "definition": "(Q-Q_first)/(Q_last-Q_first) within this branch, increasing with test progress in both directions. Not absolute stoichiometry or whole-cell SOC.",
      "domain_basis": "Independent normalization of retained measured branch endpoints."
    },
    "y": {
      "unit": "V",
      "definition": "Working electrode potential versus Li/Li+"
    },
    "representation": {
      "kind": "table",
      "path": "curves/sintef-nmc111-6115bb-c3-delithiation.csv",
      "sha256": "2fea7e50753283f97366b1d4cd652d84b6e52e2bed6cc37e9b7230adc932e28f",
      "point_count": 21256,
      "default_interpolation": "linear"
    },
    "source_ids": [
      "sintef-2026-v3"
    ],
    "experiment_id": "sintef-nmc111-6115bb-pocv",
    "cell_link": {
      "cell_id": null,
      "relationship": "material_only",
      "evidence": "No commercial cell identity established for this record."
    },
    "provenance": {
      "asset_ids": [
        "sintef-nmc111-6115bb",
        "sintef-metadata"
      ],
      "derivation": "constant_current_branch_extraction",
      "location": "cycle=3; step=2; source_row is the zero-based Parquet row coordinate",
      "processing": {
        "script": "scripts/seed_materials.py",
        "cycle": 3,
        "step": 2,
        "input_branch_points": 21256,
        "retained_points": 21256,
        "duplicate_capacity_points_removed": 0,
        "capacity_first_Ah": 3e-10,
        "capacity_last_Ah": 0.00363662,
        "mean_current_A": 6.15968580918329e-05,
        "direction_rule": "Li-metal half-cell: positive current with rising potential = delithiation; negative current with falling potential = lithiation.",
        "smoothing": "none",
        "resampling": "none",
        "potential_changes": "none; source floating-point values preserved",
        "rest_steps": "excluded; finite-current pseudo-OCP, not GITT equilibrium points"
      }
    },
    "quality": {
      "source_review": "raw_file_checked",
      "axis_status": "relative_capacity_only",
      "raw_data": "external_checksum_pinned",
      "model_status": "requires_stoichiometry_mapping",
      "independent_validation": false
    },
    "limitations": [
      "C/50 pseudo-OCP includes finite-current polarization and is not claimed to be an equilibrium curve.",
      "Absolute stoichiometry and commercial full-cell association are unresolved.",
      "Branches are independently normalized; endpoints are not assumed to represent equal lithium content.",
      "Repeated specimens and branches are from one dataset, not independent literature sources."
    ],
    "license": "CC-BY-4.0"
  },
  "sources": {
    "sintef-2026-v3": {
      "kind": "dataset",
      "title": "Half-Cell Open-Circuit Voltage of Several Lithium-Ion Battery Active Materials Measured under Various Electrochemical Protocols",
      "authors": [
        "Eibar Flores",
        "Sridevi Krishnamurthi",
        "Killian Stokes-Rodriguez",
        "Julie Cathrine Guldahl",
        "Charifa Hakim",
        "Simon Clark",
        "Nils Peter Wagner",
        "Sergi Obrador",
        "Andr\u00e9s Bernabeu Santisteban"
      ],
      "year": 2026,
      "doi": "10.5281/zenodo.20086298",
      "url": "https://zenodo.org/records/20086298",
      "version": "v3",
      "license": "CC-BY-4.0",
      "license_evidence": "Zenodo record API metadata.license.id=cc-by-4.0, checked 2026-10-16",
      "role": "Raw measured half-cell time series and electrode metadata."
    }
  },
  "experiment": {
    "source_id": "sintef-2026-v3",
    "asset_id": "sintef-nmc111-6115bb",
    "sample_id": "6115bb",
    "configuration": "Active electrode versus lithium metal, laboratory R2032 half-cell",
    "protocol": "p-OCV: C/50 constant current; 8 h rest at upper/lower cutoffs",
    "cycle_selected": 3,
    "cycle_selection_reason": "Fixed third recorded cycle for all selected specimens; not selected by fit quality.",
    "temperature_K": null,
    "temperature_description": "Room temperature in source; numeric setpoint unavailable.",
    "electrode_metadata": {
      "BDF names": "sintef__sintef-nmc111-R2032-customcells-6115bb__20250720__p-ocv__RT.bdf.parquet",
      "Active Material type": "NMC111",
      "Start Date YYYYMMDD": 20250720,
      "Public Labels": "NMC111-NMP-1",
      "Cycling Programme name": "p-OCV",
      "Mass of Active Material / mg": 20.43,
      "Electrode Coating Mass / g": 0.0227,
      "Weight percentage of Active Material / %": 90.0,
      "Theoretical Capacity /  mAh g-1": null,
      "Electrode Diameter / mm": 14,
      "Dry Thickness / um": 69,
      "Nominal Areal Capacity / mAh cm-2": 2.0,
      "Electrode Loading / g cm-2": 0.0132719,
      "Known Issues": null
    },
    "known_issues": []
  },
  "upstream_assets": {
    "sintef-nmc111-6115bb": {
      "filename": "sintef__sintef-nmc111-R2032-customcells-6115bb__20250720__p-ocv__RT.bdf.parquet",
      "url": "https://zenodo.org/api/records/20086298/files/sintef__sintef-nmc111-R2032-customcells-6115bb__20250720__p-ocv__RT.bdf.parquet/content",
      "md5": "0d9122c66589b9913198ba864614a904",
      "source_id": "sintef-2026-v3",
      "license": "CC-BY-4.0",
      "material": "NMC111",
      "public_label": "NMC111-NMP-1",
      "electrode_role": "positive",
      "sha256": "f16fa8720b5a8a6b6bdff31896ab466a08232e515fbe60825f634ad352170c49"
    },
    "sintef-metadata": {
      "source_id": "sintef-2026-v3",
      "filename": "metadata.csv",
      "url": "https://zenodo.org/api/records/20086298/files/metadata.csv/content",
      "md5": "daa9d9229c6fbe53cf099ea1a9645a9d",
      "sha256": "b966c2d7e783f05432f1f9fbb3fa59c7a2fe2aadc1f3a53a124381f835b1efac",
      "license": "CC-BY-4.0"
    }
  },
  "export": {
    "kind": "retained_source_table",
    "sample_count": null,
    "significant_digits": null,
    "canonical_data_root": "../../src/ebp/data",
    "note": "Formula samples are calculated, not measurements. Read the record's coordinate, direction, conditions and license."
  }
}

File: data/ocp/sintef-nmc111-6115bb-c3-lithiation.json
{
  "record": {
    "id": "sintef-nmc111-6115bb-c3-lithiation",
    "version": "1",
    "title": "NMC111 | NMC111-NMP-1 | 6115bb | cycle 3 | lithiation",
    "parameter": "electrode_ocp",
    "material": "NMC111",
    "material_id": "sintef-nmc111-nmp-1",
    "electrode_role": "positive",
    "direction": "lithiation",
    "measurement": "pseudo_ocp",
    "temperature": {
      "value_K": null,
      "description": "Room temperature (source); numeric setpoint unavailable."
    },
    "reference": "Li/Li+",
    "x": {
      "kind": "normalized_branch_capacity",
      "symbol": "q_branch",
      "unit": "1",
      "domain": [
        0.0,
        1.0
      ],
      "definition": "(Q-Q_first)/(Q_last-Q_first) within this branch, increasing with test progress in both directions. Not absolute stoichiometry or whole-cell SOC.",
      "domain_basis": "Independent normalization of retained measured branch endpoints."
    },
    "y": {
      "unit": "V",
      "definition": "Working electrode potential versus Li/Li+"
    },
    "representation": {
      "kind": "table",
      "path": "curves/sintef-nmc111-6115bb-c3-lithiation.csv",
      "sha256": "2c41c5406fed9e9c58d1e5f45960090adeed27b414a4a2f0c8ec213a4f7016f9",
      "point_count": 21012,
      "default_interpolation": "linear"
    },
    "source_ids": [
      "sintef-2026-v3"
    ],
    "experiment_id": "sintef-nmc111-6115bb-pocv",
    "cell_link": {
      "cell_id": null,
      "relationship": "material_only",
      "evidence": "No commercial cell identity established for this record."
    },
    "provenance": {
      "asset_ids": [
        "sintef-nmc111-6115bb",
        "sintef-metadata"
      ],
      "derivation": "constant_current_branch_extraction",
      "location": "cycle=3; step=4; source_row is the zero-based Parquet row coordinate",
      "processing": {
        "script": "scripts/seed_materials.py",
        "cycle": 3,
        "step": 4,
        "input_branch_points": 21012,
        "retained_points": 21012,
        "duplicate_capacity_points_removed": 0,
        "capacity_first_Ah": 3e-10,
        "capacity_last_Ah": 0.0035949759,
        "mean_current_A": -6.159861245954692e-05,
        "direction_rule": "Li-metal half-cell: positive current with rising potential = delithiation; negative current with falling potential = lithiation.",
        "smoothing": "none",
        "resampling": "none",
        "potential_changes": "none; source floating-point values preserved",
        "rest_steps": "excluded; finite-current pseudo-OCP, not GITT equilibrium points"
      }
    },
    "quality": {
      "source_review": "raw_file_checked",
      "axis_status": "relative_capacity_only",
      "raw_data": "external_checksum_pinned",
      "model_status": "requires_stoichiometry_mapping",
      "independent_validation": false
    },
    "limitations": [
      "C/50 pseudo-OCP includes finite-current polarization and is not claimed to be an equilibrium curve.",
      "Absolute stoichiometry and commercial full-cell association are unresolved.",
      "Branches are independently normalized; endpoints are not assumed to represent equal lithium content.",
      "Repeated specimens and branches are from one dataset, not independent literature sources."
    ],
    "license": "CC-BY-4.0"
  },
  "sources": {
    "sintef-2026-v3": {
      "kind": "dataset",
      "title": "Half-Cell Open-Circuit Voltage of Several Lithium-Ion Battery Active Materials Measured under Various Electrochemical Protocols",
      "authors": [
        "Eibar Flores",
        "Sridevi Krishnamurthi",
        "Killian Stokes-Rodriguez",
        "Julie Cathrine Guldahl",
        "Charifa Hakim",
        "Simon Clark",
        "Nils Peter Wagner",
        "Sergi Obrador",
        "Andr\u00e9s Bernabeu Santisteban"
      ],
      "year": 2026,
      "doi": "10.5281/zenodo.20086298",
      "url": "https://zenodo.org/records/20086298",
      "version": "v3",
      "license": "CC-BY-4.0",
      "license_evidence": "Zenodo record API metadata.license.id=cc-by-4.0, checked 2026-10-16",
      "role": "Raw measured half-cell time series and electrode metadata."
    }
  },
  "experiment": {
    "source_id": "sintef-2026-v3",
    "asset_id": "sintef-nmc111-6115bb",
    "sample_id": "6115bb",
    "configuration": "Active electrode versus lithium metal, laboratory R2032 half-cell",
    "protocol": "p-OCV: C/50 constant current; 8 h rest at upper/lower cutoffs",
    "cycle_selected": 3,
    "cycle_selection_reason": "Fixed third recorded cycle for all selected specimens; not selected by fit quality.",
    "temperature_K": null,
    "temperature_description": "Room temperature in source; numeric setpoint unavailable.",
    "electrode_metadata": {
      "BDF names": "sintef__sintef-nmc111-R2032-customcells-6115bb__20250720__p-ocv__RT.bdf.parquet",
      "Active Material type": "NMC111",
      "Start Date YYYYMMDD": 20250720,
      "Public Labels": "NMC111-NMP-1",
      "Cycling Programme name": "p-OCV",
      "Mass of Active Material / mg": 20.43,
      "Electrode Coating Mass / g": 0.0227,
      "Weight percentage of Active Material / %": 90.0,
      "Theoretical Capacity /  mAh g-1": null,
      "Electrode Diameter / mm": 14,
      "Dry Thickness / um": 69,
      "Nominal Areal Capacity / mAh cm-2": 2.0,
      "Electrode Loading / g cm-2": 0.0132719,
      "Known Issues": null
    },
    "known_issues": []
  },
  "upstream_assets": {
    "sintef-nmc111-6115bb": {
      "filename": "sintef__sintef-nmc111-R2032-customcells-6115bb__20250720__p-ocv__RT.bdf.parquet",
      "url": "https://zenodo.org/api/records/20086298/files/sintef__sintef-nmc111-R2032-customcells-6115bb__20250720__p-ocv__RT.bdf.parquet/content",
      "md5": "0d9122c66589b9913198ba864614a904",
      "source_id": "sintef-2026-v3",
      "license": "CC-BY-4.0",
      "material": "NMC111",
      "public_label": "NMC111-NMP-1",
      "electrode_role": "positive",
      "sha256": "f16fa8720b5a8a6b6bdff31896ab466a08232e515fbe60825f634ad352170c49"
    },
    "sintef-metadata": {
      "source_id": "sintef-2026-v3",
      "filename": "metadata.csv",
      "url": "https://zenodo.org/api/records/20086298/files/metadata.csv/content",
      "md5": "daa9d9229c6fbe53cf099ea1a9645a9d",
      "sha256": "b966c2d7e783f05432f1f9fbb3fa59c7a2fe2aadc1f3a53a124381f835b1efac",
      "license": "CC-BY-4.0"
    }
  },
  "export": {
    "kind": "retained_source_table",
    "sample_count": null,
    "significant_digits": null,
    "canonical_data_root": "../../src/ebp/data",
    "note": "Formula samples are calculated, not measurements. Read the record's coordinate, direction, conditions and license."
  }
}

File: data/ocp/sintef-nmc111-9d3ce5-c3-delithiation.json
{
  "record": {
    "id": "sintef-nmc111-9d3ce5-c3-delithiation",
    "version": "1",
    "title": "NMC111 | NMC111-NMP-1 | 9d3ce5 | cycle 3 | delithiation",
    "parameter": "electrode_ocp",
    "material": "NMC111",
    "material_id": "sintef-nmc111-nmp-1",
    "electrode_role": "positive",
    "direction": "delithiation",
    "measurement": "pseudo_ocp",
    "temperature": {
      "value_K": null,
      "description": "Room temperature (source); numeric setpoint unavailable."
    },
    "reference": "Li/Li+",
    "x": {
      "kind": "normalized_branch_capacity",
      "symbol": "q_branch",
      "unit": "1",
      "domain": [
        0.0,
        1.0
      ],
      "definition": "(Q-Q_first)/(Q_last-Q_first) within this branch, increasing with test progress in both directions. Not absolute stoichiometry or whole-cell SOC.",
      "domain_basis": "Independent normalization of retained measured branch endpoints."
    },
    "y": {
      "unit": "V",
      "definition": "Working electrode potential versus Li/Li+"
    },
    "representation": {
      "kind": "table",
      "path": "curves/sintef-nmc111-9d3ce5-c3-delithiation.csv",
      "sha256": "20adfaab335d333b353c029e0b76f518f6f9b949057e2050c4366044c69ed469",
      "point_count": 21504,
      "default_interpolation": "linear"
    },
    "source_ids": [
      "sintef-2026-v3"
    ],
    "experiment_id": "sintef-nmc111-9d3ce5-pocv",
    "cell_link": {
      "cell_id": null,
      "relationship": "material_only",
      "evidence": "No commercial cell identity established for this record."
    },
    "provenance": {
      "asset_ids": [
        "sintef-nmc111-9d3ce5",
        "sintef-metadata"
      ],
      "derivation": "constant_current_branch_extraction",
      "location": "cycle=3; step=2; source_row is the zero-based Parquet row coordinate",
      "processing": {
        "script": "scripts/seed_materials.py",
        "cycle": 3,
        "step": 2,
        "input_branch_points": 21504,
        "retained_points": 21504,
        "duplicate_capacity_points_removed": 0,
        "capacity_first_Ah": 3e-10,
        "capacity_last_Ah": 0.00367936,
        "mean_current_A": 6.160041028180803e-05,
        "direction_rule": "Li-metal half-cell: positive current with rising potential = delithiation; negative current with falling potential = lithiation.",
        "smoothing": "none",
        "resampling": "none",
        "potential_changes": "none; source floating-point values preserved",
        "rest_steps": "excluded; finite-current pseudo-OCP, not GITT equilibrium points"
      }
    },
    "quality": {
      "source_review": "raw_file_checked",
      "axis_status": "relative_capacity_only",
      "raw_data": "external_checksum_pinned",
      "model_status": "requires_stoichiometry_mapping",
      "independent_validation": false
    },
    "limitations": [
      "C/50 pseudo-OCP includes finite-current polarization and is not claimed to be an equilibrium curve.",
      "Absolute stoichiometry and commercial full-cell association are unresolved.",
      "Branches are independently normalized; endpoints are not assumed to represent equal lithium content.",
      "Repeated specimens and branches are from one dataset, not independent literature sources."
    ],
    "license": "CC-BY-4.0"
  },
  "sources": {
    "sintef-2026-v3": {
      "kind": "dataset",
      "title": "Half-Cell Open-Circuit Voltage of Several Lithium-Ion Battery Active Materials Measured under Various Electrochemical Protocols",
      "authors": [
        "Eibar Flores",
        "Sridevi Krishnamurthi",
        "Killian Stokes-Rodriguez",
        "Julie Cathrine Guldahl",
        "Charifa Hakim",
        "Simon Clark",
        "Nils Peter Wagner",
        "Sergi Obrador",
        "Andr\u00e9s Bernabeu Santisteban"
      ],
      "year": 2026,
      "doi": "10.5281/zenodo.20086298",
      "url": "https://zenodo.org/records/20086298",
      "version": "v3",
      "license": "CC-BY-4.0",
      "license_evidence": "Zenodo record API metadata.license.id=cc-by-4.0, checked 2026-10-16",
      "role": "Raw measured half-cell time series and electrode metadata."
    }
  },
  "experiment": {
    "source_id": "sintef-2026-v3",
    "asset_id": "sintef-nmc111-9d3ce5",
    "sample_id": "9d3ce5",
    "configuration": "Active electrode versus lithium metal, laboratory R2032 half-cell",
    "protocol": "p-OCV: C/50 constant current; 8 h rest at upper/lower cutoffs",
    "cycle_selected": 3,
    "cycle_selection_reason": "Fixed third recorded cycle for all selected specimens; not selected by fit quality.",
    "temperature_K": null,
    "temperature_description": "Room temperature in source; numeric setpoint unavailable.",
    "electrode_metadata": {
      "BDF names": "sintef__sintef-nmc111-R2032-customcells-9d3ce5__20250625__p-ocv__RT.bdf.parquet",
      "Active Material type": "NMC111",
      "Start Date YYYYMMDD": 20250625,
      "Public Labels": "NMC111-NMP-1",
      "Cycling Programme name": "p-OCV",
      "Mass of Active Material / mg": 20.43,
      "Electrode Coating Mass / g": 0.0227,
      "Weight percentage of Active Material / %": 90.0,
      "Theoretical Capacity /  mAh g-1": null,
      "Electrode Diameter / mm": 14,
      "Dry Thickness / um": 69,
      "Nominal Areal Capacity / mAh cm-2": 2.0,
      "Electrode Loading / g cm-2": 0.0132719,
      "Known Issues": null
    },
    "known_issues": []
  },
  "upstream_assets": {
    "sintef-nmc111-9d3ce5": {
      "filename": "sintef__sintef-nmc111-R2032-customcells-9d3ce5__20250625__p-ocv__RT.bdf.parquet",
      "url": "https://zenodo.org/api/records/20086298/files/sintef__sintef-nmc111-R2032-customcells-9d3ce5__20250625__p-ocv__RT.bdf.parquet/content",
      "md5": "1b185bc2eb4427090b1dc94cab938d71",
      "source_id": "sintef-2026-v3",
      "license": "CC-BY-4.0",
      "material": "NMC111",
      "public_label": "NMC111-NMP-1",
      "electrode_role": "positive",
      "sha256": "f7cb10b5f1c3e3e27de901083213fe0e55d2c7ef26102ac7335438b8a25ad184"
    },
    "sintef-metadata": {
      "source_id": "sintef-2026-v3",
      "filename": "metadata.csv",
      "url": "https://zenodo.org/api/records/20086298/files/metadata.csv/content",
      "md5": "daa9d9229c6fbe53cf099ea1a9645a9d",
      "sha256": "b966c2d7e783f05432f1f9fbb3fa59c7a2fe2aadc1f3a53a124381f835b1efac",
      "license": "CC-BY-4.0"
    }
  },
  "export": {
    "kind": "retained_source_table",
    "sample_count": null,
    "significant_digits": null,
    "canonical_data_root": "../../src/ebp/data",
    "note": "Formula samples are calculated, not measurements. Read the record's coordinate, direction, conditions and license."
  }
}

File: data/ocp/sintef-nmc111-9d3ce5-c3-lithiation.json
{
  "record": {
    "id": "sintef-nmc111-9d3ce5-c3-lithiation",
    "version": "1",
    "title": "NMC111 | NMC111-NMP-1 | 9d3ce5 | cycle 3 | lithiation",
    "parameter": "electrode_ocp",
    "material": "NMC111",
    "material_id": "sintef-nmc111-nmp-1",
    "electrode_role": "positive",
    "direction": "lithiation",
    "measurement": "pseudo_ocp",
    "temperature": {
      "value_K": null,
      "description": "Room temperature (source); numeric setpoint unavailable."
    },
    "reference": "Li/Li+",
    "x": {
      "kind": "normalized_branch_capacity",
      "symbol": "q_branch",
      "unit": "1",
      "domain": [
        0.0,
        1.0
      ],
      "definition": "(Q-Q_first)/(Q_last-Q_first) within this branch, increasing with test progress in both directions. Not absolute stoichiometry or whole-cell SOC.",
      "domain_basis": "Independent normalization of retained measured branch endpoints."
    },
    "y": {
      "unit": "V",
      "definition": "Working electrode potential versus Li/Li+"
    },
    "representation": {
      "kind": "table",
      "path": "curves/sintef-nmc111-9d3ce5-c3-lithiation.csv",
      "sha256": "4a0fcd8a3f477dc4213ae53cd57bf6a6bf426ce2a86e2e179407c9c7f1cb640c",
      "point_count": 21378,
      "default_interpolation": "linear"
    },
    "source_ids": [
      "sintef-2026-v3"
    ],
    "experiment_id": "sintef-nmc111-9d3ce5-pocv",
    "cell_link": {
      "cell_id": null,
      "relationship": "material_only",
      "evidence": "No commercial cell identity established for this record."
    },
    "provenance": {
      "asset_ids": [
        "sintef-nmc111-9d3ce5",
        "sintef-metadata"
      ],
      "derivation": "constant_current_branch_extraction",
      "location": "cycle=3; step=4; source_row is the zero-based Parquet row coordinate",
      "processing": {
        "script": "scripts/seed_materials.py",
        "cycle": 3,
        "step": 4,
        "input_branch_points": 21378,
        "retained_points": 21378,
        "duplicate_capacity_points_removed": 0,
        "capacity_first_Ah": 3e-10,
        "capacity_last_Ah": 0.0036577361,
        "mean_current_A": -6.160061351389279e-05,
        "direction_rule": "Li-metal half-cell: positive current with rising potential = delithiation; negative current with falling potential = lithiation.",
        "smoothing": "none",
        "resampling": "none",
        "potential_changes": "none; source floating-point values preserved",
        "rest_steps": "excluded; finite-current pseudo-OCP, not GITT equilibrium points"
      }
    },
    "quality": {
      "source_review": "raw_file_checked",
      "axis_status": "relative_capacity_only",
      "raw_data": "external_checksum_pinned",
      "model_status": "requires_stoichiometry_mapping",
      "independent_validation": false
    },
    "limitations": [
      "C/50 pseudo-OCP includes finite-current polarization and is not claimed to be an equilibrium curve.",
      "Absolute stoichiometry and commercial full-cell association are unresolved.",
      "Branches are independently normalized; endpoints are not assumed to represent equal lithium content.",
      "Repeated specimens and branches are from one dataset, not independent literature sources."
    ],
    "license": "CC-BY-4.0"
  },
  "sources": {
    "sintef-2026-v3": {
      "kind": "dataset",
      "title": "Half-Cell Open-Circuit Voltage of Several Lithium-Ion Battery Active Materials Measured under Various Electrochemical Protocols",
      "authors": [
        "Eibar Flores",
        "Sridevi Krishnamurthi",
        "Killian Stokes-Rodriguez",
        "Julie Cathrine Guldahl",
        "Charifa Hakim",
        "Simon Clark",
        "Nils Peter Wagner",
        "Sergi Obrador",
        "Andr\u00e9s Bernabeu Santisteban"
      ],
      "year": 2026,
      "doi": "10.5281/zenodo.20086298",
      "url": "https://zenodo.org/records/20086298",
      "version": "v3",
      "license": "CC-BY-4.0",
      "license_evidence": "Zenodo record API metadata.license.id=cc-by-4.0, checked 2026-10-16",
      "role": "Raw measured half-cell time series and electrode metadata."
    }
  },
  "experiment": {
    "source_id": "sintef-2026-v3",
    "asset_id": "sintef-nmc111-9d3ce5",
    "sample_id": "9d3ce5",
    "configuration": "Active electrode versus lithium metal, laboratory R2032 half-cell",
    "protocol": "p-OCV: C/50 constant current; 8 h rest at upper/lower cutoffs",
    "cycle_selected": 3,
    "cycle_selection_reason": "Fixed third recorded cycle for all selected specimens; not selected by fit quality.",
    "temperature_K": null,
    "temperature_description": "Room temperature in source; numeric setpoint unavailable.",
    "electrode_metadata": {
      "BDF names": "sintef__sintef-nmc111-R2032-customcells-9d3ce5__20250625__p-ocv__RT.bdf.parquet",
      "Active Material type": "NMC111",
      "Start Date YYYYMMDD": 20250625,
      "Public Labels": "NMC111-NMP-1",
      "Cycling Programme name": "p-OCV",
      "Mass of Active Material / mg": 20.43,
      "Electrode Coating Mass / g": 0.0227,
      "Weight percentage of Active Material / %": 90.0,
      "Theoretical Capacity /  mAh g-1": null,
      "Electrode Diameter / mm": 14,
      "Dry Thickness / um": 69,
      "Nominal Areal Capacity / mAh cm-2": 2.0,
      "Electrode Loading / g cm-2": 0.0132719,
      "Known Issues": null
    },
    "known_issues": []
  },
  "upstream_assets": {
    "sintef-nmc111-9d3ce5": {
      "filename": "sintef__sintef-nmc111-R2032-customcells-9d3ce5__20250625__p-ocv__RT.bdf.parquet",
      "url": "https://zenodo.org/api/records/20086298/files/sintef__sintef-nmc111-R2032-customcells-9d3ce5__20250625__p-ocv__RT.bdf.parquet/content",
      "md5": "1b185bc2eb4427090b1dc94cab938d71",
      "source_id": "sintef-2026-v3",
      "license": "CC-BY-4.0",
      "material": "NMC111",
      "public_label": "NMC111-NMP-1",
      "electrode_role": "positive",
      "sha256": "f7cb10b5f1c3e3e27de901083213fe0e55d2c7ef26102ac7335438b8a25ad184"
    },
    "sintef-metadata": {
      "source_id": "sintef-2026-v3",
      "filename": "metadata.csv",
      "url": "https://zenodo.org/api/records/20086298/files/metadata.csv/content",
      "md5": "daa9d9229c6fbe53cf099ea1a9645a9d",
      "sha256": "b966c2d7e783f05432f1f9fbb3fa59c7a2fe2aadc1f3a53a124381f835b1efac",
      "license": "CC-BY-4.0"
    }
  },
  "export": {
    "kind": "retained_source_table",
    "sample_count": null,
    "significant_digits": null,
    "canonical_data_root": "../../src/ebp/data",
    "note": "Formula samples are calculated, not measurements. Read the record's coordinate, direction, conditions and license."
  }
}
