Repository: FrankSuperG/electrochemical-battery-parameters

# OCP data by material

[All cells](../README.md) · [Download and use the data](../../docs/DATA_ACCESS.md)

Every CSV link below is available from the repository without installing E-BatP. Retained tables preserve all stored points and source columns; generated samples contain 2,001 calculated points rounded to 12 significant digits and have `-sampled.csv` filenames. Read the adjacent JSON for original formulas, provenance, licensing and coordinate definitions.

Material-level measurements are not automatically linked to a commercial cell. Whole-cell SOC, electrode stoichiometry, author model SOC/DOL and normalized branch capacity are different coordinates.

File: data/ocp/sintef-nmc532-2a2be3-c3-delithiation.json
{
  "record": {
    "id": "sintef-nmc532-2a2be3-c3-delithiation",
    "version": "1",
    "title": "NMC532 | NMC532-NMP-1 | 2a2be3 | cycle 3 | delithiation",
    "parameter": "electrode_ocp",
    "material": "NMC532",
    "material_id": "sintef-nmc532-nmp-1",
    "electrode_role": "positive",
    "direction": "delithiation",
    "measurement": "pseudo_ocp",
    "temperature": {
      "value_K": null,
      "description": "Room temperature (source); numeric setpoint unavailable."
    },
    "reference": "Li/Li+",
    "x": {
      "kind": "normalized_branch_capacity",
      "symbol": "q_branch",
      "unit": "1",
      "domain": [
        0.0,
        1.0
      ],
      "definition": "(Q-Q_first)/(Q_last-Q_first) within this branch, increasing with test progress in both directions. Not absolute stoichiometry or whole-cell SOC.",
      "domain_basis": "Independent normalization of retained measured branch endpoints."
    },
    "y": {
      "unit": "V",
      "definition": "Working electrode potential versus Li/Li+"
    },
    "representation": {
      "kind": "table",
      "path": "curves/sintef-nmc532-2a2be3-c3-delithiation.csv",
      "sha256": "f0f502d398c3e5377408cfe9f0a24cd96b6d19669d2192e17d279d0d8850e3fe",
      "point_count": 21250,
      "default_interpolation": "linear"
    },
    "source_ids": [
      "sintef-2026-v3"
    ],
    "experiment_id": "sintef-nmc532-2a2be3-pocv",
    "cell_link": {
      "cell_id": null,
      "relationship": "material_only",
      "evidence": "No commercial cell identity established for this record."
    },
    "provenance": {
      "asset_ids": [
        "sintef-nmc532-2a2be3",
        "sintef-metadata"
      ],
      "derivation": "constant_current_branch_extraction",
      "location": "cycle=3; step=2; source_row is the zero-based Parquet row coordinate",
      "processing": {
        "script": "scripts/seed_materials.py",
        "cycle": 3,
        "step": 2,
        "input_branch_points": 21250,
        "retained_points": 21250,
        "duplicate_capacity_points_removed": 0,
        "capacity_first_Ah": 5e-10,
        "capacity_last_Ah": 0.0056357044,
        "mean_current_A": 9.548058316705882e-05,
        "direction_rule": "Li-metal half-cell: positive current with rising potential = delithiation; negative current with falling potential = lithiation.",
        "smoothing": "none",
        "resampling": "none",
        "potential_changes": "none; source floating-point values preserved",
        "rest_steps": "excluded; finite-current pseudo-OCP, not GITT equilibrium points"
      }
    },
    "quality": {
      "source_review": "raw_file_checked",
      "axis_status": "relative_capacity_only",
      "raw_data": "external_checksum_pinned",
      "model_status": "requires_stoichiometry_mapping",
      "independent_validation": false
    },
    "limitations": [
      "C/50 pseudo-OCP includes finite-current polarization and is not claimed to be an equilibrium curve.",
      "Absolute stoichiometry and commercial full-cell association are unresolved.",
      "Branches are independently normalized; endpoints are not assumed to represent equal lithium content.",
      "Repeated specimens and branches are from one dataset, not independent literature sources."
    ],
    "license": "CC-BY-4.0"
  },
  "sources": {
    "sintef-2026-v3": {
      "kind": "dataset",
      "title": "Half-Cell Open-Circuit Voltage of Several Lithium-Ion Battery Active Materials Measured under Various Electrochemical Protocols",
      "authors": [
        "Eibar Flores",
        "Sridevi Krishnamurthi",
        "Killian Stokes-Rodriguez",
        "Julie Cathrine Guldahl",
        "Charifa Hakim",
        "Simon Clark",
        "Nils Peter Wagner",
        "Sergi Obrador",
        "Andr\u00e9s Bernabeu Santisteban"
      ],
      "year": 2026,
      "doi": "10.5281/zenodo.20086298",
      "url": "https://zenodo.org/records/20086298",
      "version": "v3",
      "license": "CC-BY-4.0",
      "license_evidence": "Zenodo record API metadata.license.id=cc-by-4.0, checked 2026-10-16",
      "role": "Raw measured half-cell time series and electrode metadata."
    }
  },
  "experiment": {
    "source_id": "sintef-2026-v3",
    "asset_id": "sintef-nmc532-2a2be3",
    "sample_id": "2a2be3",
    "configuration": "Active electrode versus lithium metal, laboratory R2032 half-cell",
    "protocol": "p-OCV: C/50 constant current; 8 h rest at upper/lower cutoffs",
    "cycle_selected": 3,
    "cycle_selection_reason": "Fixed third recorded cycle for all selected specimens; not selected by fit quality.",
    "temperature_K": null,
    "temperature_description": "Room temperature in source; numeric setpoint unavailable.",
    "electrode_metadata": {
      "BDF names": "sintef__sintef-nmc532-R2032-gelon-2a2be3__20250607__p-ocv__RT.bdf.parquet",
      "Active Material type": "NMC532",
      "Start Date YYYYMMDD": 20250607,
      "Public Labels": "NMC532-NMP-1",
      "Cycling Programme name": "p-OCV",
      "Mass of Active Material / mg": 31.402434,
      "Electrode Coating Mass / g": 0.032500967,
      "Weight percentage of Active Material / %": 96.62,
      "Theoretical Capacity /  mAh g-1": null,
      "Electrode Diameter / mm": 14,
      "Dry Thickness / um": 96,
      "Nominal Areal Capacity / mAh cm-2": 3.1,
      "Electrode Loading / g cm-2": 0.0204,
      "Known Issues": null
    },
    "known_issues": []
  },
  "upstream_assets": {
    "sintef-nmc532-2a2be3": {
      "filename": "sintef__sintef-nmc532-R2032-gelon-2a2be3__20250607__p-ocv__RT.bdf.parquet",
      "url": "https://zenodo.org/api/records/20086298/files/sintef__sintef-nmc532-R2032-gelon-2a2be3__20250607__p-ocv__RT.bdf.parquet/content",
      "md5": "934846a01bfccd4058aaa3d19424ee4f",
      "source_id": "sintef-2026-v3",
      "license": "CC-BY-4.0",
      "material": "NMC532",
      "public_label": "NMC532-NMP-1",
      "electrode_role": "positive",
      "sha256": "e738b5d86397e196653e43f3b5d3e044ea3c393b4efdac21032ce70c96b1728e"
    },
    "sintef-metadata": {
      "source_id": "sintef-2026-v3",
      "filename": "metadata.csv",
      "url": "https://zenodo.org/api/records/20086298/files/metadata.csv/content",
      "md5": "daa9d9229c6fbe53cf099ea1a9645a9d",
      "sha256": "b966c2d7e783f05432f1f9fbb3fa59c7a2fe2aadc1f3a53a124381f835b1efac",
      "license": "CC-BY-4.0"
    }
  },
  "export": {
    "kind": "retained_source_table",
    "sample_count": null,
    "significant_digits": null,
    "canonical_data_root": "../../src/ebp/data",
    "note": "Formula samples are calculated, not measurements. Read the record's coordinate, direction, conditions and license."
  }
}

File: data/ocp/sintef-nmc532-2a2be3-c3-lithiation.json
{
  "record": {
    "id": "sintef-nmc532-2a2be3-c3-lithiation",
    "version": "1",
    "title": "NMC532 | NMC532-NMP-1 | 2a2be3 | cycle 3 | lithiation",
    "parameter": "electrode_ocp",
    "material": "NMC532",
    "material_id": "sintef-nmc532-nmp-1",
    "electrode_role": "positive",
    "direction": "lithiation",
    "measurement": "pseudo_ocp",
    "temperature": {
      "value_K": null,
      "description": "Room temperature (source); numeric setpoint unavailable."
    },
    "reference": "Li/Li+",
    "x": {
      "kind": "normalized_branch_capacity",
      "symbol": "q_branch",
      "unit": "1",
      "domain": [
        0.0,
        1.0
      ],
      "definition": "(Q-Q_first)/(Q_last-Q_first) within this branch, increasing with test progress in both directions. Not absolute stoichiometry or whole-cell SOC.",
      "domain_basis": "Independent normalization of retained measured branch endpoints."
    },
    "y": {
      "unit": "V",
      "definition": "Working electrode potential versus Li/Li+"
    },
    "representation": {
      "kind": "table",
      "path": "curves/sintef-nmc532-2a2be3-c3-lithiation.csv",
      "sha256": "bdc0edb9e7ab9247f56ed85d9ba1831dee3d0ea643164bed3c69f50b515b1738",
      "point_count": 21133,
      "default_interpolation": "linear"
    },
    "source_ids": [
      "sintef-2026-v3"
    ],
    "experiment_id": "sintef-nmc532-2a2be3-pocv",
    "cell_link": {
      "cell_id": null,
      "relationship": "material_only",
      "evidence": "No commercial cell identity established for this record."
    },
    "provenance": {
      "asset_ids": [
        "sintef-nmc532-2a2be3",
        "sintef-metadata"
      ],
      "derivation": "constant_current_branch_extraction",
      "location": "cycle=3; step=4; source_row is the zero-based Parquet row coordinate",
      "processing": {
        "script": "scripts/seed_materials.py",
        "cycle": 3,
        "step": 4,
        "input_branch_points": 21133,
        "retained_points": 21133,
        "duplicate_capacity_points_removed": 0,
        "capacity_first_Ah": 5e-10,
        "capacity_last_Ah": 0.0056047486,
        "mean_current_A": -9.548129531538353e-05,
        "direction_rule": "Li-metal half-cell: positive current with rising potential = delithiation; negative current with falling potential = lithiation.",
        "smoothing": "none",
        "resampling": "none",
        "potential_changes": "none; source floating-point values preserved",
        "rest_steps": "excluded; finite-current pseudo-OCP, not GITT equilibrium points"
      }
    },
    "quality": {
      "source_review": "raw_file_checked",
      "axis_status": "relative_capacity_only",
      "raw_data": "external_checksum_pinned",
      "model_status": "requires_stoichiometry_mapping",
      "independent_validation": false
    },
    "limitations": [
      "C/50 pseudo-OCP includes finite-current polarization and is not claimed to be an equilibrium curve.",
      "Absolute stoichiometry and commercial full-cell association are unresolved.",
      "Branches are independently normalized; endpoints are not assumed to represent equal lithium content.",
      "Repeated specimens and branches are from one dataset, not independent literature sources."
    ],
    "license": "CC-BY-4.0"
  },
  "sources": {
    "sintef-2026-v3": {
      "kind": "dataset",
      "title": "Half-Cell Open-Circuit Voltage of Several Lithium-Ion Battery Active Materials Measured under Various Electrochemical Protocols",
      "authors": [
        "Eibar Flores",
        "Sridevi Krishnamurthi",
        "Killian Stokes-Rodriguez",
        "Julie Cathrine Guldahl",
        "Charifa Hakim",
        "Simon Clark",
        "Nils Peter Wagner",
        "Sergi Obrador",
        "Andr\u00e9s Bernabeu Santisteban"
      ],
      "year": 2026,
      "doi": "10.5281/zenodo.20086298",
      "url": "https://zenodo.org/records/20086298",
      "version": "v3",
      "license": "CC-BY-4.0",
      "license_evidence": "Zenodo record API metadata.license.id=cc-by-4.0, checked 2026-10-16",
      "role": "Raw measured half-cell time series and electrode metadata."
    }
  },
  "experiment": {
    "source_id": "sintef-2026-v3",
    "asset_id": "sintef-nmc532-2a2be3",
    "sample_id": "2a2be3",
    "configuration": "Active electrode versus lithium metal, laboratory R2032 half-cell",
    "protocol": "p-OCV: C/50 constant current; 8 h rest at upper/lower cutoffs",
    "cycle_selected": 3,
    "cycle_selection_reason": "Fixed third recorded cycle for all selected specimens; not selected by fit quality.",
    "temperature_K": null,
    "temperature_description": "Room temperature in source; numeric setpoint unavailable.",
    "electrode_metadata": {
      "BDF names": "sintef__sintef-nmc532-R2032-gelon-2a2be3__20250607__p-ocv__RT.bdf.parquet",
      "Active Material type": "NMC532",
      "Start Date YYYYMMDD": 20250607,
      "Public Labels": "NMC532-NMP-1",
      "Cycling Programme name": "p-OCV",
      "Mass of Active Material / mg": 31.402434,
      "Electrode Coating Mass / g": 0.032500967,
      "Weight percentage of Active Material / %": 96.62,
      "Theoretical Capacity /  mAh g-1": null,
      "Electrode Diameter / mm": 14,
      "Dry Thickness / um": 96,
      "Nominal Areal Capacity / mAh cm-2": 3.1,
      "Electrode Loading / g cm-2": 0.0204,
      "Known Issues": null
    },
    "known_issues": []
  },
  "upstream_assets": {
    "sintef-nmc532-2a2be3": {
      "filename": "sintef__sintef-nmc532-R2032-gelon-2a2be3__20250607__p-ocv__RT.bdf.parquet",
      "url": "https://zenodo.org/api/records/20086298/files/sintef__sintef-nmc532-R2032-gelon-2a2be3__20250607__p-ocv__RT.bdf.parquet/content",
      "md5": "934846a01bfccd4058aaa3d19424ee4f",
      "source_id": "sintef-2026-v3",
      "license": "CC-BY-4.0",
      "material": "NMC532",
      "public_label": "NMC532-NMP-1",
      "electrode_role": "positive",
      "sha256": "e738b5d86397e196653e43f3b5d3e044ea3c393b4efdac21032ce70c96b1728e"
    },
    "sintef-metadata": {
      "source_id": "sintef-2026-v3",
      "filename": "metadata.csv",
      "url": "https://zenodo.org/api/records/20086298/files/metadata.csv/content",
      "md5": "daa9d9229c6fbe53cf099ea1a9645a9d",
      "sha256": "b966c2d7e783f05432f1f9fbb3fa59c7a2fe2aadc1f3a53a124381f835b1efac",
      "license": "CC-BY-4.0"
    }
  },
  "export": {
    "kind": "retained_source_table",
    "sample_count": null,
    "significant_digits": null,
    "canonical_data_root": "../../src/ebp/data",
    "note": "Formula samples are calculated, not measurements. Read the record's coordinate, direction, conditions and license."
  }
}

File: data/ocp/sintef-nmc532-ee86d1-c3-delithiation.json
{
  "record": {
    "id": "sintef-nmc532-ee86d1-c3-delithiation",
    "version": "1",
    "title": "NMC532 | NMC532-NMP-1 | ee86d1 | cycle 3 | delithiation",
    "parameter": "electrode_ocp",
    "material": "NMC532",
    "material_id": "sintef-nmc532-nmp-1",
    "electrode_role": "positive",
    "direction": "delithiation",
    "measurement": "pseudo_ocp",
    "temperature": {
      "value_K": null,
      "description": "Room temperature (source); numeric setpoint unavailable."
    },
    "reference": "Li/Li+",
    "x": {
      "kind": "normalized_branch_capacity",
      "symbol": "q_branch",
      "unit": "1",
      "domain": [
        0.0,
        1.0
      ],
      "definition": "(Q-Q_first)/(Q_last-Q_first) within this branch, increasing with test progress in both directions. Not absolute stoichiometry or whole-cell SOC.",
      "domain_basis": "Independent normalization of retained measured branch endpoints."
    },
    "y": {
      "unit": "V",
      "definition": "Working electrode potential versus Li/Li+"
    },
    "representation": {
      "kind": "table",
      "path": "curves/sintef-nmc532-ee86d1-c3-delithiation.csv",
      "sha256": "fe8f9c50694146b7b5facca0e044294fbcca6cb76b3ae8b06453c8caa395fbc4",
      "point_count": 21334,
      "default_interpolation": "linear"
    },
    "source_ids": [
      "sintef-2026-v3"
    ],
    "experiment_id": "sintef-nmc532-ee86d1-pocv",
    "cell_link": {
      "cell_id": null,
      "relationship": "material_only",
      "evidence": "No commercial cell identity established for this record."
    },
    "provenance": {
      "asset_ids": [
        "sintef-nmc532-ee86d1",
        "sintef-metadata"
      ],
      "derivation": "constant_current_branch_extraction",
      "location": "cycle=3; step=2; source_row is the zero-based Parquet row coordinate",
      "processing": {
        "script": "scripts/seed_materials.py",
        "cycle": 3,
        "step": 2,
        "input_branch_points": 21334,
        "retained_points": 21334,
        "duplicate_capacity_points_removed": 0,
        "capacity_first_Ah": 5e-10,
        "capacity_last_Ah": 0.005657752,
        "mean_current_A": 9.547775914971407e-05,
        "direction_rule": "Li-metal half-cell: positive current with rising potential = delithiation; negative current with falling potential = lithiation.",
        "smoothing": "none",
        "resampling": "none",
        "potential_changes": "none; source floating-point values preserved",
        "rest_steps": "excluded; finite-current pseudo-OCP, not GITT equilibrium points"
      }
    },
    "quality": {
      "source_review": "raw_file_checked",
      "axis_status": "relative_capacity_only",
      "raw_data": "external_checksum_pinned",
      "model_status": "requires_stoichiometry_mapping",
      "independent_validation": false
    },
    "limitations": [
      "C/50 pseudo-OCP includes finite-current polarization and is not claimed to be an equilibrium curve.",
      "Absolute stoichiometry and commercial full-cell association are unresolved.",
      "Branches are independently normalized; endpoints are not assumed to represent equal lithium content.",
      "Repeated specimens and branches are from one dataset, not independent literature sources."
    ],
    "license": "CC-BY-4.0"
  },
  "sources": {
    "sintef-2026-v3": {
      "kind": "dataset",
      "title": "Half-Cell Open-Circuit Voltage of Several Lithium-Ion Battery Active Materials Measured under Various Electrochemical Protocols",
      "authors": [
        "Eibar Flores",
        "Sridevi Krishnamurthi",
        "Killian Stokes-Rodriguez",
        "Julie Cathrine Guldahl",
        "Charifa Hakim",
        "Simon Clark",
        "Nils Peter Wagner",
        "Sergi Obrador",
        "Andr\u00e9s Bernabeu Santisteban"
      ],
      "year": 2026,
      "doi": "10.5281/zenodo.20086298",
      "url": "https://zenodo.org/records/20086298",
      "version": "v3",
      "license": "CC-BY-4.0",
      "license_evidence": "Zenodo record API metadata.license.id=cc-by-4.0, checked 2026-10-16",
      "role": "Raw measured half-cell time series and electrode metadata."
    }
  },
  "experiment": {
    "source_id": "sintef-2026-v3",
    "asset_id": "sintef-nmc532-ee86d1",
    "sample_id": "ee86d1",
    "configuration": "Active electrode versus lithium metal, laboratory R2032 half-cell",
    "protocol": "p-OCV: C/50 constant current; 8 h rest at upper/lower cutoffs",
    "cycle_selected": 3,
    "cycle_selection_reason": "Fixed third recorded cycle for all selected specimens; not selected by fit quality.",
    "temperature_K": null,
    "temperature_description": "Room temperature in source; numeric setpoint unavailable.",
    "electrode_metadata": {
      "BDF names": "sintef__sintef-nmc532-R2032-gelon-ee86d1__20250625__p-ocv__RT.bdf.parquet",
      "Active Material type": "NMC532",
      "Start Date YYYYMMDD": 20250625,
      "Public Labels": "NMC532-NMP-1",
      "Cycling Programme name": "p-OCV",
      "Mass of Active Material / mg": 31.402434,
      "Electrode Coating Mass / g": 0.032500967,
      "Weight percentage of Active Material / %": 96.62,
      "Theoretical Capacity /  mAh g-1": null,
      "Electrode Diameter / mm": 14,
      "Dry Thickness / um": 96,
      "Nominal Areal Capacity / mAh cm-2": 3.1,
      "Electrode Loading / g cm-2": 0.0204,
      "Known Issues": null
    },
    "known_issues": []
  },
  "upstream_assets": {
    "sintef-nmc532-ee86d1": {
      "filename": "sintef__sintef-nmc532-R2032-gelon-ee86d1__20250625__p-ocv__RT.bdf.parquet",
      "url": "https://zenodo.org/api/records/20086298/files/sintef__sintef-nmc532-R2032-gelon-ee86d1__20250625__p-ocv__RT.bdf.parquet/content",
      "md5": "5d99b4fbaf00fd8729a90e35a29f6588",
      "source_id": "sintef-2026-v3",
      "license": "CC-BY-4.0",
      "material": "NMC532",
      "public_label": "NMC532-NMP-1",
      "electrode_role": "positive",
      "sha256": "5c582ea90ad431f1e34cc4aa30d5c614e706642f50e80385e9c9ac7dfe673ef9"
    },
    "sintef-metadata": {
      "source_id": "sintef-2026-v3",
      "filename": "metadata.csv",
      "url": "https://zenodo.org/api/records/20086298/files/metadata.csv/content",
      "md5": "daa9d9229c6fbe53cf099ea1a9645a9d",
      "sha256": "b966c2d7e783f05432f1f9fbb3fa59c7a2fe2aadc1f3a53a124381f835b1efac",
      "license": "CC-BY-4.0"
    }
  },
  "export": {
    "kind": "retained_source_table",
    "sample_count": null,
    "significant_digits": null,
    "canonical_data_root": "../../src/ebp/data",
    "note": "Formula samples are calculated, not measurements. Read the record's coordinate, direction, conditions and license."
  }
}

File: data/ocp/sintef-nmc532-ee86d1-c3-lithiation.json
{
  "record": {
    "id": "sintef-nmc532-ee86d1-c3-lithiation",
    "version": "1",
    "title": "NMC532 | NMC532-NMP-1 | ee86d1 | cycle 3 | lithiation",
    "parameter": "electrode_ocp",
    "material": "NMC532",
    "material_id": "sintef-nmc532-nmp-1",
    "electrode_role": "positive",
    "direction": "lithiation",
    "measurement": "pseudo_ocp",
    "temperature": {
      "value_K": null,
      "description": "Room temperature (source); numeric setpoint unavailable."
    },
    "reference": "Li/Li+",
    "x": {
      "kind": "normalized_branch_capacity",
      "symbol": "q_branch",
      "unit": "1",
      "domain": [
        0.0,
        1.0
      ],
      "definition": "(Q-Q_first)/(Q_last-Q_first) within this branch, increasing with test progress in both directions. Not absolute stoichiometry or whole-cell SOC.",
      "domain_basis": "Independent normalization of retained measured branch endpoints."
    },
    "y": {
      "unit": "V",
      "definition": "Working electrode potential versus Li/Li+"
    },
    "representation": {
      "kind": "table",
      "path": "curves/sintef-nmc532-ee86d1-c3-lithiation.csv",
      "sha256": "92be2d10eb40346bf89988068f8bc36f6b1af2c75419dc7adba3aa6db3172011",
      "point_count": 21277,
      "default_interpolation": "linear"
    },
    "source_ids": [
      "sintef-2026-v3"
    ],
    "experiment_id": "sintef-nmc532-ee86d1-pocv",
    "cell_link": {
      "cell_id": null,
      "relationship": "material_only",
      "evidence": "No commercial cell identity established for this record."
    },
    "provenance": {
      "asset_ids": [
        "sintef-nmc532-ee86d1",
        "sintef-metadata"
      ],
      "derivation": "constant_current_branch_extraction",
      "location": "cycle=3; step=4; source_row is the zero-based Parquet row coordinate",
      "processing": {
        "script": "scripts/seed_materials.py",
        "cycle": 3,
        "step": 4,
        "input_branch_points": 21277,
        "retained_points": 21277,
        "duplicate_capacity_points_removed": 0,
        "capacity_first_Ah": 5e-10,
        "capacity_last_Ah": 0.0056425701,
        "mean_current_A": -9.547820469051088e-05,
        "direction_rule": "Li-metal half-cell: positive current with rising potential = delithiation; negative current with falling potential = lithiation.",
        "smoothing": "none",
        "resampling": "none",
        "potential_changes": "none; source floating-point values preserved",
        "rest_steps": "excluded; finite-current pseudo-OCP, not GITT equilibrium points"
      }
    },
    "quality": {
      "source_review": "raw_file_checked",
      "axis_status": "relative_capacity_only",
      "raw_data": "external_checksum_pinned",
      "model_status": "requires_stoichiometry_mapping",
      "independent_validation": false
    },
    "limitations": [
      "C/50 pseudo-OCP includes finite-current polarization and is not claimed to be an equilibrium curve.",
      "Absolute stoichiometry and commercial full-cell association are unresolved.",
      "Branches are independently normalized; endpoints are not assumed to represent equal lithium content.",
      "Repeated specimens and branches are from one dataset, not independent literature sources."
    ],
    "license": "CC-BY-4.0"
  },
  "sources": {
    "sintef-2026-v3": {
      "kind": "dataset",
      "title": "Half-Cell Open-Circuit Voltage of Several Lithium-Ion Battery Active Materials Measured under Various Electrochemical Protocols",
      "authors": [
        "Eibar Flores",
        "Sridevi Krishnamurthi",
        "Killian Stokes-Rodriguez",
        "Julie Cathrine Guldahl",
        "Charifa Hakim",
        "Simon Clark",
        "Nils Peter Wagner",
        "Sergi Obrador",
        "Andr\u00e9s Bernabeu Santisteban"
      ],
      "year": 2026,
      "doi": "10.5281/zenodo.20086298",
      "url": "https://zenodo.org/records/20086298",
      "version": "v3",
      "license": "CC-BY-4.0",
      "license_evidence": "Zenodo record API metadata.license.id=cc-by-4.0, checked 2026-10-16",
      "role": "Raw measured half-cell time series and electrode metadata."
    }
  },
  "experiment": {
    "source_id": "sintef-2026-v3",
    "asset_id": "sintef-nmc532-ee86d1",
    "sample_id": "ee86d1",
    "configuration": "Active electrode versus lithium metal, laboratory R2032 half-cell",
    "protocol": "p-OCV: C/50 constant current; 8 h rest at upper/lower cutoffs",
    "cycle_selected": 3,
    "cycle_selection_reason": "Fixed third recorded cycle for all selected specimens; not selected by fit quality.",
    "temperature_K": null,
    "temperature_description": "Room temperature in source; numeric setpoint unavailable.",
    "electrode_metadata": {
      "BDF names": "sintef__sintef-nmc532-R2032-gelon-ee86d1__20250625__p-ocv__RT.bdf.parquet",
      "Active Material type": "NMC532",
      "Start Date YYYYMMDD": 20250625,
      "Public Labels": "NMC532-NMP-1",
      "Cycling Programme name": "p-OCV",
      "Mass of Active Material / mg": 31.402434,
      "Electrode Coating Mass / g": 0.032500967,
      "Weight percentage of Active Material / %": 96.62,
      "Theoretical Capacity /  mAh g-1": null,
      "Electrode Diameter / mm": 14,
      "Dry Thickness / um": 96,
      "Nominal Areal Capacity / mAh cm-2": 3.1,
      "Electrode Loading / g cm-2": 0.0204,
      "Known Issues": null
    },
    "known_issues": []
  },
  "upstream_assets": {
    "sintef-nmc532-ee86d1": {
      "filename": "sintef__sintef-nmc532-R2032-gelon-ee86d1__20250625__p-ocv__RT.bdf.parquet",
      "url": "https://zenodo.org/api/records/20086298/files/sintef__sintef-nmc532-R2032-gelon-ee86d1__20250625__p-ocv__RT.bdf.parquet/content",
      "md5": "5d99b4fbaf00fd8729a90e35a29f6588",
      "source_id": "sintef-2026-v3",
      "license": "CC-BY-4.0",
      "material": "NMC532",
      "public_label": "NMC532-NMP-1",
      "electrode_role": "positive",
      "sha256": "5c582ea90ad431f1e34cc4aa30d5c614e706642f50e80385e9c9ac7dfe673ef9"
    },
    "sintef-metadata": {
      "source_id": "sintef-2026-v3",
      "filename": "metadata.csv",
      "url": "https://zenodo.org/api/records/20086298/files/metadata.csv/content",
      "md5": "daa9d9229c6fbe53cf099ea1a9645a9d",
      "sha256": "b966c2d7e783f05432f1f9fbb3fa59c7a2fe2aadc1f3a53a124381f835b1efac",
      "license": "CC-BY-4.0"
    }
  },
  "export": {
    "kind": "retained_source_table",
    "sample_count": null,
    "significant_digits": null,
    "canonical_data_root": "../../src/ebp/data",
    "note": "Formula samples are calculated, not measurements. Read the record's coordinate, direction, conditions and license."
  }
}

File: data/ocp/sintef-silicon-2c4b6a-c3-delithiation.json
{
  "record": {
    "id": "sintef-silicon-2c4b6a-c3-delithiation",
    "version": "1",
    "title": "silicon | Si-AQ-1 | 2c4b6a | cycle 3 | delithiation",
    "parameter": "electrode_ocp",
    "material": "silicon",
    "material_id": "sintef-si-aq-1",
    "electrode_role": "negative",
    "direction": "delithiation",
    "measurement": "pseudo_ocp",
    "temperature": {
      "value_K": null,
      "description": "Room temperature (source); numeric setpoint unavailable."
    },
    "reference": "Li/Li+",
    "x": {
      "kind": "normalized_branch_capacity",
      "symbol": "q_branch",
      "unit": "1",
      "domain": [
        0.0,
        1.0
      ],
      "definition": "(Q-Q_first)/(Q_last-Q_first) within this branch, increasing with test progress in both directions. Not absolute stoichiometry or whole-cell SOC.",
      "domain_basis": "Independent normalization of retained measured branch endpoints."
    },
    "y": {
      "unit": "V",
      "definition": "Working electrode potential versus Li/Li+"
    },
    "representation": {
      "kind": "table",
      "path": "curves/sintef-silicon-2c4b6a-c3-delithiation.csv",
      "sha256": "9d1a1b9b690a133789542fbe37d9295d51a12a911f6e97b3e8e7f42e7d00ce7d",
      "point_count": 7972,
      "default_interpolation": "linear"
    },
    "source_ids": [
      "sintef-2026-v3"
    ],
    "experiment_id": "sintef-silicon-2c4b6a-pocv",
    "cell_link": {
      "cell_id": null,
      "relationship": "material_only",
      "evidence": "No commercial cell identity established for this record."
    },
    "provenance": {
      "asset_ids": [
        "sintef-silicon-2c4b6a",
        "sintef-metadata"
      ],
      "derivation": "constant_current_branch_extraction",
      "location": "cycle=3; step=4; source_row is the zero-based Parquet row coordinate",
      "processing": {
        "script": "scripts/seed_materials.py",
        "cycle": 3,
        "step": 4,
        "input_branch_points": 7972,
        "retained_points": 7972,
        "duplicate_capacity_points_removed": 0,
        "capacity_first_Ah": 4e-10,
        "capacity_last_Ah": 0.0016617326,
        "mean_current_A": 7.50558442047165e-05,
        "direction_rule": "Li-metal half-cell: positive current with rising potential = delithiation; negative current with falling potential = lithiation.",
        "smoothing": "none",
        "resampling": "none",
        "potential_changes": "none; source floating-point values preserved",
        "rest_steps": "excluded; finite-current pseudo-OCP, not GITT equilibrium points"
      }
    },
    "quality": {
      "source_review": "raw_file_checked",
      "axis_status": "relative_capacity_only",
      "raw_data": "external_checksum_pinned",
      "model_status": "requires_stoichiometry_mapping",
      "independent_validation": false
    },
    "limitations": [
      "C/50 pseudo-OCP includes finite-current polarization and is not claimed to be an equilibrium curve.",
      "Absolute stoichiometry and commercial full-cell association are unresolved.",
      "Branches are independently normalized; endpoints are not assumed to represent equal lithium content.",
      "Repeated specimens and branches are from one dataset, not independent literature sources."
    ],
    "license": "CC-BY-4.0"
  },
  "sources": {
    "sintef-2026-v3": {
      "kind": "dataset",
      "title": "Half-Cell Open-Circuit Voltage of Several Lithium-Ion Battery Active Materials Measured under Various Electrochemical Protocols",
      "authors": [
        "Eibar Flores",
        "Sridevi Krishnamurthi",
        "Killian Stokes-Rodriguez",
        "Julie Cathrine Guldahl",
        "Charifa Hakim",
        "Simon Clark",
        "Nils Peter Wagner",
        "Sergi Obrador",
        "Andr\u00e9s Bernabeu Santisteban"
      ],
      "year": 2026,
      "doi": "10.5281/zenodo.20086298",
      "url": "https://zenodo.org/records/20086298",
      "version": "v3",
      "license": "CC-BY-4.0",
      "license_evidence": "Zenodo record API metadata.license.id=cc-by-4.0, checked 2026-10-16",
      "role": "Raw measured half-cell time series and electrode metadata."
    }
  },
  "experiment": {
    "source_id": "sintef-2026-v3",
    "asset_id": "sintef-silicon-2c4b6a",
    "sample_id": "2c4b6a",
    "configuration": "Active electrode versus lithium metal, laboratory R2032 half-cell",
    "protocol": "p-OCV: C/50 constant current; 8 h rest at upper/lower cutoffs",
    "cycle_selected": 3,
    "cycle_selection_reason": "Fixed third recorded cycle for all selected specimens; not selected by fit quality.",
    "temperature_K": null,
    "temperature_description": "Room temperature in source; numeric setpoint unavailable.",
    "electrode_metadata": {
      "BDF names": "sintef__sintef-silicon-R2032-intelligent1-2c4b6a__20250405__p-ocv__RT.bdf.parquet",
      "Active Material type": "Silicon",
      "Start Date YYYYMMDD": 20250405,
      "Public Labels": "Si-AQ-1",
      "Cycling Programme name": "p-OCV",
      "Mass of Active Material / mg": 1.048547137699999,
      "Electrode Coating Mass / g": 0.001234,
      "Weight percentage of Active Material / %": 84.971405,
      "Theoretical Capacity /  mAh g-1": 3579.0,
      "Electrode Diameter / mm": 14,
      "Dry Thickness / um": 44,
      "Nominal Areal Capacity / mAh cm-2": 2.4368507830053874,
      "Electrode Loading / g cm-2": 0.000680875,
      "Known Issues": null
    },
    "known_issues": []
  },
  "upstream_assets": {
    "sintef-silicon-2c4b6a": {
      "filename": "sintef__sintef-silicon-R2032-intelligent1-2c4b6a__20250405__p-ocv__RT.bdf.parquet",
      "url": "https://zenodo.org/api/records/20086298/files/sintef__sintef-silicon-R2032-intelligent1-2c4b6a__20250405__p-ocv__RT.bdf.parquet/content",
      "md5": "d49c62d3cd030c38bdeb4d4f9f061e4f",
      "source_id": "sintef-2026-v3",
      "license": "CC-BY-4.0",
      "material": "silicon",
      "public_label": "Si-AQ-1",
      "electrode_role": "negative",
      "sha256": "8d7402ece38b37c35471aca53161d37dbed583adea1d5db808e39f45d41c8d79"
    },
    "sintef-metadata": {
      "source_id": "sintef-2026-v3",
      "filename": "metadata.csv",
      "url": "https://zenodo.org/api/records/20086298/files/metadata.csv/content",
      "md5": "daa9d9229c6fbe53cf099ea1a9645a9d",
      "sha256": "b966c2d7e783f05432f1f9fbb3fa59c7a2fe2aadc1f3a53a124381f835b1efac",
      "license": "CC-BY-4.0"
    }
  },
  "export": {
    "kind": "retained_source_table",
    "sample_count": null,
    "significant_digits": null,
    "canonical_data_root": "../../src/ebp/data",
    "note": "Formula samples are calculated, not measurements. Read the record's coordinate, direction, conditions and license."
  }
}

File: data/ocp/sintef-silicon-2c4b6a-c3-lithiation.json
{
  "record": {
    "id": "sintef-silicon-2c4b6a-c3-lithiation",
    "version": "1",
    "title": "silicon | Si-AQ-1 | 2c4b6a | cycle 3 | lithiation",
    "parameter": "electrode_ocp",
    "material": "silicon",
    "material_id": "sintef-si-aq-1",
    "electrode_role": "negative",
    "direction": "lithiation",
    "measurement": "pseudo_ocp",
    "temperature": {
      "value_K": null,
      "description": "Room temperature (source); numeric setpoint unavailable."
    },
    "reference": "Li/Li+",
    "x": {
      "kind": "normalized_branch_capacity",
      "symbol": "q_branch",
      "unit": "1",
      "domain": [
        0.0,
        1.0
      ],
      "definition": "(Q-Q_first)/(Q_last-Q_first) within this branch, increasing with test progress in both directions. Not absolute stoichiometry or whole-cell SOC.",
      "domain_basis": "Independent normalization of retained measured branch endpoints."
    },
    "y": {
      "unit": "V",
      "definition": "Working electrode potential versus Li/Li+"
    },
    "representation": {
      "kind": "table",
      "path": "curves/sintef-silicon-2c4b6a-c3-lithiation.csv",
      "sha256": "a0f863171999744be60e43d8af420003a8034081916a70eaf20c092c2c496a7b",
      "point_count": 8456,
      "default_interpolation": "linear"
    },
    "source_ids": [
      "sintef-2026-v3"
    ],
    "experiment_id": "sintef-silicon-2c4b6a-pocv",
    "cell_link": {
      "cell_id": null,
      "relationship": "material_only",
      "evidence": "No commercial cell identity established for this record."
    },
    "provenance": {
      "asset_ids": [
        "sintef-silicon-2c4b6a",
        "sintef-metadata"
      ],
      "derivation": "constant_current_branch_extraction",
      "location": "cycle=3; step=2; source_row is the zero-based Parquet row coordinate",
      "processing": {
        "script": "scripts/seed_materials.py",
        "cycle": 3,
        "step": 2,
        "input_branch_points": 8456,
        "retained_points": 8456,
        "duplicate_capacity_points_removed": 0,
        "capacity_first_Ah": 4e-10,
        "capacity_last_Ah": 0.0017627027,
        "mean_current_A": -7.505613163434247e-05,
        "direction_rule": "Li-metal half-cell: positive current with rising potential = delithiation; negative current with falling potential = lithiation.",
        "smoothing": "none",
        "resampling": "none",
        "potential_changes": "none; source floating-point values preserved",
        "rest_steps": "excluded; finite-current pseudo-OCP, not GITT equilibrium points"
      }
    },
    "quality": {
      "source_review": "raw_file_checked",
      "axis_status": "relative_capacity_only",
      "raw_data": "external_checksum_pinned",
      "model_status": "requires_stoichiometry_mapping",
      "independent_validation": false
    },
    "limitations": [
      "C/50 pseudo-OCP includes finite-current polarization and is not claimed to be an equilibrium curve.",
      "Absolute stoichiometry and commercial full-cell association are unresolved.",
      "Branches are independently normalized; endpoints are not assumed to represent equal lithium content.",
      "Repeated specimens and branches are from one dataset, not independent literature sources."
    ],
    "license": "CC-BY-4.0"
  },
  "sources": {
    "sintef-2026-v3": {
      "kind": "dataset",
      "title": "Half-Cell Open-Circuit Voltage of Several Lithium-Ion Battery Active Materials Measured under Various Electrochemical Protocols",
      "authors": [
        "Eibar Flores",
        "Sridevi Krishnamurthi",
        "Killian Stokes-Rodriguez",
        "Julie Cathrine Guldahl",
        "Charifa Hakim",
        "Simon Clark",
        "Nils Peter Wagner",
        "Sergi Obrador",
        "Andr\u00e9s Bernabeu Santisteban"
      ],
      "year": 2026,
      "doi": "10.5281/zenodo.20086298",
      "url": "https://zenodo.org/records/20086298",
      "version": "v3",
      "license": "CC-BY-4.0",
      "license_evidence": "Zenodo record API metadata.license.id=cc-by-4.0, checked 2026-10-16",
      "role": "Raw measured half-cell time series and electrode metadata."
    }
  },
  "experiment": {
    "source_id": "sintef-2026-v3",
    "asset_id": "sintef-silicon-2c4b6a",
    "sample_id": "2c4b6a",
    "configuration": "Active electrode versus lithium metal, laboratory R2032 half-cell",
    "protocol": "p-OCV: C/50 constant current; 8 h rest at upper/lower cutoffs",
    "cycle_selected": 3,
    "cycle_selection_reason": "Fixed third recorded cycle for all selected specimens; not selected by fit quality.",
    "temperature_K": null,
    "temperature_description": "Room temperature in source; numeric setpoint unavailable.",
    "electrode_metadata": {
      "BDF names": "sintef__sintef-silicon-R2032-intelligent1-2c4b6a__20250405__p-ocv__RT.bdf.parquet",
      "Active Material type": "Silicon",
      "Start Date YYYYMMDD": 20250405,
      "Public Labels": "Si-AQ-1",
      "Cycling Programme name": "p-OCV",
      "Mass of Active Material / mg": 1.048547137699999,
      "Electrode Coating Mass / g": 0.001234,
      "Weight percentage of Active Material / %": 84.971405,
      "Theoretical Capacity /  mAh g-1": 3579.0,
      "Electrode Diameter / mm": 14,
      "Dry Thickness / um": 44,
      "Nominal Areal Capacity / mAh cm-2": 2.4368507830053874,
      "Electrode Loading / g cm-2": 0.000680875,
      "Known Issues": null
    },
    "known_issues": []
  },
  "upstream_assets": {
    "sintef-silicon-2c4b6a": {
      "filename": "sintef__sintef-silicon-R2032-intelligent1-2c4b6a__20250405__p-ocv__RT.bdf.parquet",
      "url": "https://zenodo.org/api/records/20086298/files/sintef__sintef-silicon-R2032-intelligent1-2c4b6a__20250405__p-ocv__RT.bdf.parquet/content",
      "md5": "d49c62d3cd030c38bdeb4d4f9f061e4f",
      "source_id": "sintef-2026-v3",
      "license": "CC-BY-4.0",
      "material": "silicon",
      "public_label": "Si-AQ-1",
      "electrode_role": "negative",
      "sha256": "8d7402ece38b37c35471aca53161d37dbed583adea1d5db808e39f45d41c8d79"
    },
    "sintef-metadata": {
      "source_id": "sintef-2026-v3",
      "filename": "metadata.csv",
      "url": "https://zenodo.org/api/records/20086298/files/metadata.csv/content",
      "md5": "daa9d9229c6fbe53cf099ea1a9645a9d",
      "sha256": "b966c2d7e783f05432f1f9fbb3fa59c7a2fe2aadc1f3a53a124381f835b1efac",
      "license": "CC-BY-4.0"
    }
  },
  "export": {
    "kind": "retained_source_table",
    "sample_count": null,
    "significant_digits": null,
    "canonical_data_root": "../../src/ebp/data",
    "note": "Formula samples are calculated, not measurements. Read the record's coordinate, direction, conditions and license."
  }
}
