Repository: FrankSuperG/electrochemical-battery-parameters

# OCP data by material

[All cells](../README.md) · [Download and use the data](../../docs/DATA_ACCESS.md)

Every CSV link below is available from the repository without installing E-BatP. Retained tables preserve all stored points and source columns; generated samples contain 2,001 calculated points rounded to 12 significant digits and have `-sampled.csv` filenames. Read the adjacent JSON for original formulas, provenance, licensing and coordinate definitions.

Material-level measurements are not automatically linked to a commercial cell. Whole-cell SOC, electrode stoichiometry, author model SOC/DOL and normalized branch capacity are different coordinates.

File: data/ocp/tum-rehm2026-p45b-anode-delithiation-0c02.json
{
  "record": {
    "id": "tum-rehm2026-p45b-anode-delithiation-0c02",
    "version": "1",
    "title": "Molicel P45B harvested silicon-graphite | delithiation | 0.02C | Rehm2026",
    "parameter": "electrode_ocp",
    "material": "silicon-graphite",
    "material_id": "tum-rehm2026-p45b-anode-delithiation-0c02-material",
    "electrode_role": "negative",
    "direction": "delithiation",
    "measurement": "pseudo_ocp",
    "temperature": {
      "value_K": null,
      "description": "Half-cell numeric temperature not independently confirmed; the paper's 25 C full-cell ageing condition is not transferred."
    },
    "reference": "Li/Li+",
    "x": {
      "kind": "normalized_branch_capacity",
      "symbol": "x",
      "unit": "1",
      "domain": [
        0.0,
        1.0
      ],
      "definition": "Branch progress normalized to [0,1], oriented by the named electrode lithiation/delithiation direction; not absolute stoichiometry or full-cell SOC. Original normalizedCapacity and row positions are retained in auxiliary CSV columns.",
      "domain_basis": "Retained native nodes only; no extrapolation, resampling or endpoint insertion."
    },
    "y": {
      "unit": "V",
      "definition": "Working electrode potential versus Li/Li+"
    },
    "representation": {
      "kind": "table",
      "path": "curves/tum-rehm2026-p45b-anode-delithiation-0c02.csv",
      "sha256": "f07ded9f9a054e352256f053df41343332104e9b39638b5db3777e1c06dfda90",
      "point_count": 9386,
      "default_interpolation": "linear"
    },
    "source_ids": [
      "tum-rehm2026-v2",
      "rehm-2026"
    ],
    "experiment_id": "tum-rehm2026-p45b-coincell",
    "cell_link": {
      "cell_id": "molicel-p45b-tum-rehm2026",
      "relationship": "same_model",
      "evidence": "Harvested P45B electrodes in the same study as serial23 ageing checkups; exact donor-to-serial mapping unresolved."
    },
    "provenance": {
      "asset_ids": [
        "tum-rehm2026-p45b-anode-delithiation-0c02"
      ],
      "derivation": "finite_current_half_cell_branch",
      "location": "P45B_Anode_Delithiation_0C02",
      "processing": {
        "script": "scripts/seed_tum_ocp.py",
        "source_variable": "P45B_Anode_Delithiation_0C02",
        "source_fields": [
          "normalizedCapacity",
          "voltage"
        ],
        "source_member": "tum-ees-DegradationModeAnalysis-d2e80c7/input_data/silicon-graphite/P45B_Anode_Delithiation_0C02.mat",
        "source_rows": 9386,
        "omitted_rows": 0,
        "source_capacity_bounds": [
          5.312126516443527e-09,
          1.0
        ],
        "reverse_normalized_axis": true,
        "coordinate_transform": "q01=(q-min(q))/(max(q)-min(q)); x=1-q01 if reverse_normalized_axis else q01; stable sort ascending x",
        "orientation_basis": "Author filename electrode direction and endpoint potentials: potential decreases on lithiation, increases on delithiation. This is a curation coordinate, not a reconstruction of chronological acquisition order.",
        "nominal_rate_C": 0.02,
        "nominal_rate_basis": "Source filename and author folder notice",
        "paper_protocol_rate_C": 0.02,
        "selection": "Entire author-processed branch, without smoothing, interpolation, clipping, row deletion or endpoint insertion. Source row is one-based in the original MAT vector."
      }
    },
    "quality": {
      "source_review": "raw_file_checked",
      "axis_status": "relative_capacity_only",
      "raw_data": "published_table_not_instrument_raw",
      "model_status": "requires_stoichiometry_mapping",
      "independent_validation": false
    },
    "limitations": [
      "Finite-current pseudo-OCP; polarization and branch hysteresis are retained, not a certified equilibrium OCP.",
      "Same study/model does not establish identical half-cell/full-cell specimens.",
      "Half-cell temperature not independently established; full-cell temperature settings are not transferred.",
      "No independent electrochemical-model validation is claimed.",
      "Author-processed normalized-capacity/potential table; time, measured current and absolute capacity are absent.",
      "Protocol voltage cutoffs do not establish that each supplied table contains every protocol endpoint."
    ],
    "license": "MIT"
  },
  "sources": {
    "tum-rehm2026-v2": {
      "kind": "dataset",
      "title": "First-party Rehm2026 half-cell tables bundled with DegradationModeAnalysis v2.0.0",
      "authors": [
        "Mathias Rehm",
        "Josef Eizenhammer",
        "Moritz Guenthner"
      ],
      "year": 2026,
      "url": "https://zenodo.org/records/19555109",
      "doi": "10.5281/zenodo.19555109",
      "version": "v2.0.0; archive d2e80c7",
      "license": "MIT",
      "license_evidence": "Fixed release metadata states MIT; bundled Mathias Rehm MIT notice and per-folder own-measurement attribution retained. Admission is limited to seven Rehm2026 first-party MATs, not third-party literature inputs.",
      "role": "Five harvested P45B branches and two laboratory graphite branches. Full-cell data remain externally linked."
    },
    "rehm-2026": {
      "kind": "paper",
      "title": "How to determine the degradation modes of lithium-ion batteries with silicon-graphite blend electrodes",
      "authors": [
        "Mathias Rehm",
        "Johannes Natterer",
        "Josef Eizenhammer",
        "Moritz Guenthner",
        "Simon Kuecher",
        "Can Korkmaz",
        "Franz Roehrer",
        "Andreas Jossen"
      ],
      "year": 2026,
      "doi": "10.1016/j.jpowsour.2026.239418",
      "url": "https://doi.org/10.1016/j.jpowsour.2026.239418",
      "role": "Methods Section 2.4 establishes lithium-counter coin-cell measurements; Data availability points to author GitHub. Article license is not used to relicense external tables."
    }
  },
  "experiment": {
    "source_id": "tum-rehm2026-v2",
    "asset_id": "tum-rehm2026-p45b-cathode-delithiation-0c03",
    "asset_ids": [
      "tum-rehm2026-p45b-cathode-delithiation-0c03",
      "tum-rehm2026-p45b-anode-delithiation-0c02",
      "tum-rehm2026-p45b-anode-delithiation-0c03",
      "tum-rehm2026-p45b-anode-lithiation-0c02",
      "tum-rehm2026-p45b-anode-lithiation-0c03"
    ],
    "configuration": "CR2032 half-cell versus metallic lithium",
    "protocol": "Two cycles each at 0.05C, 0.033C and 0.02C; supplied filenames use 0.03C/0.02C. PE 3.0-4.3 V; SiGr 0.05-1.7 V vs Li.",
    "cycle_selected": null,
    "temperature_K": null,
    "known_issues": [],
    "selection": "All seven allowlisted author-processed branches; exact cycle index not supplied."
  },
  "upstream_assets": {
    "tum-rehm2026-p45b-anode-delithiation-0c02": {
      "source_id": "tum-rehm2026-v2",
      "filename": "input_data--silicon-graphite--P45B_Anode_Delithiation_0C02.mat",
      "path": "evidence/tum-rehm2026/input_data--silicon-graphite--P45B_Anode_Delithiation_0C02.mat",
      "url": "https://zenodo.org/api/records/19555109/files/tum-ees/DegradationModeAnalysis-v2.0.0.zip/content",
      "archive_member": "tum-ees-DegradationModeAnalysis-d2e80c7/input_data/silicon-graphite/P45B_Anode_Delithiation_0C02.mat",
      "license": "MIT",
      "sha256": "842566a20a04a7f9ac692edb86d96d7e54500a82b85e8da773dbbde753dd322a"
    }
  },
  "export": {
    "kind": "retained_source_table",
    "sample_count": null,
    "significant_digits": null,
    "canonical_data_root": "../../src/ebp/data",
    "note": "Formula samples are calculated, not measurements. Read the record's coordinate, direction, conditions and license."
  }
}

File: data/ocp/tum-rehm2026-p45b-anode-delithiation-0c03.json
{
  "record": {
    "id": "tum-rehm2026-p45b-anode-delithiation-0c03",
    "version": "1",
    "title": "Molicel P45B harvested silicon-graphite | delithiation | 0.03C | Rehm2026",
    "parameter": "electrode_ocp",
    "material": "silicon-graphite",
    "material_id": "tum-rehm2026-p45b-anode-delithiation-0c03-material",
    "electrode_role": "negative",
    "direction": "delithiation",
    "measurement": "pseudo_ocp",
    "temperature": {
      "value_K": null,
      "description": "Half-cell numeric temperature not independently confirmed; the paper's 25 C full-cell ageing condition is not transferred."
    },
    "reference": "Li/Li+",
    "x": {
      "kind": "normalized_branch_capacity",
      "symbol": "x",
      "unit": "1",
      "domain": [
        0.0,
        1.0
      ],
      "definition": "Branch progress normalized to [0,1], oriented by the named electrode lithiation/delithiation direction; not absolute stoichiometry or full-cell SOC. Original normalizedCapacity and row positions are retained in auxiliary CSV columns.",
      "domain_basis": "Retained native nodes only; no extrapolation, resampling or endpoint insertion."
    },
    "y": {
      "unit": "V",
      "definition": "Working electrode potential versus Li/Li+"
    },
    "representation": {
      "kind": "table",
      "path": "curves/tum-rehm2026-p45b-anode-delithiation-0c03.csv",
      "sha256": "a92e5c3f22c14034ef798c537402cc9adf301a464f808a29615a21b337ce731d",
      "point_count": 5579,
      "default_interpolation": "linear"
    },
    "source_ids": [
      "tum-rehm2026-v2",
      "rehm-2026"
    ],
    "experiment_id": "tum-rehm2026-p45b-coincell",
    "cell_link": {
      "cell_id": "molicel-p45b-tum-rehm2026",
      "relationship": "same_model",
      "evidence": "Harvested P45B electrodes in the same study as serial23 ageing checkups; exact donor-to-serial mapping unresolved."
    },
    "provenance": {
      "asset_ids": [
        "tum-rehm2026-p45b-anode-delithiation-0c03"
      ],
      "derivation": "finite_current_half_cell_branch",
      "location": "P45B_Anode_Delithiation_0C03",
      "processing": {
        "script": "scripts/seed_tum_ocp.py",
        "source_variable": "P45B_Anode_Delithiation_0C03",
        "source_fields": [
          "normalizedCapacity",
          "voltage"
        ],
        "source_member": "tum-ees-DegradationModeAnalysis-d2e80c7/input_data/silicon-graphite/P45B_Anode_Delithiation_0C03.mat",
        "source_rows": 5579,
        "omitted_rows": 0,
        "source_capacity_bounds": [
          8.941487994462705e-09,
          1.0
        ],
        "reverse_normalized_axis": true,
        "coordinate_transform": "q01=(q-min(q))/(max(q)-min(q)); x=1-q01 if reverse_normalized_axis else q01; stable sort ascending x",
        "orientation_basis": "Author filename electrode direction and endpoint potentials: potential decreases on lithiation, increases on delithiation. This is a curation coordinate, not a reconstruction of chronological acquisition order.",
        "nominal_rate_C": 0.03,
        "nominal_rate_basis": "Source filename and author folder notice",
        "paper_protocol_rate_C": 0.033,
        "selection": "Entire author-processed branch, without smoothing, interpolation, clipping, row deletion or endpoint insertion. Source row is one-based in the original MAT vector."
      }
    },
    "quality": {
      "source_review": "raw_file_checked",
      "axis_status": "relative_capacity_only",
      "raw_data": "published_table_not_instrument_raw",
      "model_status": "requires_stoichiometry_mapping",
      "independent_validation": false
    },
    "limitations": [
      "Finite-current pseudo-OCP; polarization and branch hysteresis are retained, not a certified equilibrium OCP.",
      "Same study/model does not establish identical half-cell/full-cell specimens.",
      "Half-cell temperature not independently established; full-cell temperature settings are not transferred.",
      "No independent electrochemical-model validation is claimed.",
      "Author-processed normalized-capacity/potential table; time, measured current and absolute capacity are absent.",
      "Filename 0C03 means 0.03C per author notice; paper Section 2.4 states 0.033C. Both labels retained; no numerical rate correction.",
      "Protocol voltage cutoffs do not establish that each supplied table contains every protocol endpoint."
    ],
    "license": "MIT"
  },
  "sources": {
    "tum-rehm2026-v2": {
      "kind": "dataset",
      "title": "First-party Rehm2026 half-cell tables bundled with DegradationModeAnalysis v2.0.0",
      "authors": [
        "Mathias Rehm",
        "Josef Eizenhammer",
        "Moritz Guenthner"
      ],
      "year": 2026,
      "url": "https://zenodo.org/records/19555109",
      "doi": "10.5281/zenodo.19555109",
      "version": "v2.0.0; archive d2e80c7",
      "license": "MIT",
      "license_evidence": "Fixed release metadata states MIT; bundled Mathias Rehm MIT notice and per-folder own-measurement attribution retained. Admission is limited to seven Rehm2026 first-party MATs, not third-party literature inputs.",
      "role": "Five harvested P45B branches and two laboratory graphite branches. Full-cell data remain externally linked."
    },
    "rehm-2026": {
      "kind": "paper",
      "title": "How to determine the degradation modes of lithium-ion batteries with silicon-graphite blend electrodes",
      "authors": [
        "Mathias Rehm",
        "Johannes Natterer",
        "Josef Eizenhammer",
        "Moritz Guenthner",
        "Simon Kuecher",
        "Can Korkmaz",
        "Franz Roehrer",
        "Andreas Jossen"
      ],
      "year": 2026,
      "doi": "10.1016/j.jpowsour.2026.239418",
      "url": "https://doi.org/10.1016/j.jpowsour.2026.239418",
      "role": "Methods Section 2.4 establishes lithium-counter coin-cell measurements; Data availability points to author GitHub. Article license is not used to relicense external tables."
    }
  },
  "experiment": {
    "source_id": "tum-rehm2026-v2",
    "asset_id": "tum-rehm2026-p45b-cathode-delithiation-0c03",
    "asset_ids": [
      "tum-rehm2026-p45b-cathode-delithiation-0c03",
      "tum-rehm2026-p45b-anode-delithiation-0c02",
      "tum-rehm2026-p45b-anode-delithiation-0c03",
      "tum-rehm2026-p45b-anode-lithiation-0c02",
      "tum-rehm2026-p45b-anode-lithiation-0c03"
    ],
    "configuration": "CR2032 half-cell versus metallic lithium",
    "protocol": "Two cycles each at 0.05C, 0.033C and 0.02C; supplied filenames use 0.03C/0.02C. PE 3.0-4.3 V; SiGr 0.05-1.7 V vs Li.",
    "cycle_selected": null,
    "temperature_K": null,
    "known_issues": [],
    "selection": "All seven allowlisted author-processed branches; exact cycle index not supplied."
  },
  "upstream_assets": {
    "tum-rehm2026-p45b-anode-delithiation-0c03": {
      "source_id": "tum-rehm2026-v2",
      "filename": "input_data--silicon-graphite--P45B_Anode_Delithiation_0C03.mat",
      "path": "evidence/tum-rehm2026/input_data--silicon-graphite--P45B_Anode_Delithiation_0C03.mat",
      "url": "https://zenodo.org/api/records/19555109/files/tum-ees/DegradationModeAnalysis-v2.0.0.zip/content",
      "archive_member": "tum-ees-DegradationModeAnalysis-d2e80c7/input_data/silicon-graphite/P45B_Anode_Delithiation_0C03.mat",
      "license": "MIT",
      "sha256": "16fc04228b4f96e5f2402cec5045c0ed5622df2384a43d5c7d7d052332f642c4"
    }
  },
  "export": {
    "kind": "retained_source_table",
    "sample_count": null,
    "significant_digits": null,
    "canonical_data_root": "../../src/ebp/data",
    "note": "Formula samples are calculated, not measurements. Read the record's coordinate, direction, conditions and license."
  }
}

File: data/ocp/tum-rehm2026-p45b-anode-lithiation-0c02.json
{
  "record": {
    "id": "tum-rehm2026-p45b-anode-lithiation-0c02",
    "version": "1",
    "title": "Molicel P45B harvested silicon-graphite | lithiation | 0.02C | Rehm2026",
    "parameter": "electrode_ocp",
    "material": "silicon-graphite",
    "material_id": "tum-rehm2026-p45b-anode-lithiation-0c02-material",
    "electrode_role": "negative",
    "direction": "lithiation",
    "measurement": "pseudo_ocp",
    "temperature": {
      "value_K": null,
      "description": "Half-cell numeric temperature not independently confirmed; the paper's 25 C full-cell ageing condition is not transferred."
    },
    "reference": "Li/Li+",
    "x": {
      "kind": "normalized_branch_capacity",
      "symbol": "x",
      "unit": "1",
      "domain": [
        0.0,
        1.0
      ],
      "definition": "Branch progress normalized to [0,1], oriented by the named electrode lithiation/delithiation direction; not absolute stoichiometry or full-cell SOC. Original normalizedCapacity and row positions are retained in auxiliary CSV columns.",
      "domain_basis": "Retained native nodes only; no extrapolation, resampling or endpoint insertion."
    },
    "y": {
      "unit": "V",
      "definition": "Working electrode potential versus Li/Li+"
    },
    "representation": {
      "kind": "table",
      "path": "curves/tum-rehm2026-p45b-anode-lithiation-0c02.csv",
      "sha256": "5b51f0b8505df02aae3c129f9af9fcc484728855d5e5b24213bf7e6c1c159cac",
      "point_count": 9400,
      "default_interpolation": "linear"
    },
    "source_ids": [
      "tum-rehm2026-v2",
      "rehm-2026"
    ],
    "experiment_id": "tum-rehm2026-p45b-coincell",
    "cell_link": {
      "cell_id": "molicel-p45b-tum-rehm2026",
      "relationship": "same_model",
      "evidence": "Harvested P45B electrodes in the same study as serial23 ageing checkups; exact donor-to-serial mapping unresolved."
    },
    "provenance": {
      "asset_ids": [
        "tum-rehm2026-p45b-anode-lithiation-0c02"
      ],
      "derivation": "finite_current_half_cell_branch",
      "location": "P45B_Anode_Lithiation_0C02",
      "processing": {
        "script": "scripts/seed_tum_ocp.py",
        "source_variable": "P45B_Anode_Lithiation_0C02",
        "source_fields": [
          "normalizedCapacity",
          "voltage"
        ],
        "source_member": "tum-ees-DegradationModeAnalysis-d2e80c7/input_data/silicon-graphite/P45B_Anode_Lithiation_0C02.mat",
        "source_rows": 9400,
        "omitted_rows": 0,
        "source_capacity_bounds": [
          5.608461040029766e-08,
          1.0000000280423051
        ],
        "reverse_normalized_axis": false,
        "coordinate_transform": "q01=(q-min(q))/(max(q)-min(q)); x=1-q01 if reverse_normalized_axis else q01; stable sort ascending x",
        "orientation_basis": "Author filename electrode direction and endpoint potentials: potential decreases on lithiation, increases on delithiation. This is a curation coordinate, not a reconstruction of chronological acquisition order.",
        "nominal_rate_C": 0.02,
        "nominal_rate_basis": "Source filename and author folder notice",
        "paper_protocol_rate_C": 0.02,
        "selection": "Entire author-processed branch, without smoothing, interpolation, clipping, row deletion or endpoint insertion. Source row is one-based in the original MAT vector."
      }
    },
    "quality": {
      "source_review": "raw_file_checked",
      "axis_status": "relative_capacity_only",
      "raw_data": "published_table_not_instrument_raw",
      "model_status": "requires_stoichiometry_mapping",
      "independent_validation": false
    },
    "limitations": [
      "Finite-current pseudo-OCP; polarization and branch hysteresis are retained, not a certified equilibrium OCP.",
      "Same study/model does not establish identical half-cell/full-cell specimens.",
      "Half-cell temperature not independently established; full-cell temperature settings are not transferred.",
      "No independent electrochemical-model validation is claimed.",
      "Author-processed normalized-capacity/potential table; time, measured current and absolute capacity are absent.",
      "Protocol voltage cutoffs do not establish that each supplied table contains every protocol endpoint."
    ],
    "license": "MIT"
  },
  "sources": {
    "tum-rehm2026-v2": {
      "kind": "dataset",
      "title": "First-party Rehm2026 half-cell tables bundled with DegradationModeAnalysis v2.0.0",
      "authors": [
        "Mathias Rehm",
        "Josef Eizenhammer",
        "Moritz Guenthner"
      ],
      "year": 2026,
      "url": "https://zenodo.org/records/19555109",
      "doi": "10.5281/zenodo.19555109",
      "version": "v2.0.0; archive d2e80c7",
      "license": "MIT",
      "license_evidence": "Fixed release metadata states MIT; bundled Mathias Rehm MIT notice and per-folder own-measurement attribution retained. Admission is limited to seven Rehm2026 first-party MATs, not third-party literature inputs.",
      "role": "Five harvested P45B branches and two laboratory graphite branches. Full-cell data remain externally linked."
    },
    "rehm-2026": {
      "kind": "paper",
      "title": "How to determine the degradation modes of lithium-ion batteries with silicon-graphite blend electrodes",
      "authors": [
        "Mathias Rehm",
        "Johannes Natterer",
        "Josef Eizenhammer",
        "Moritz Guenthner",
        "Simon Kuecher",
        "Can Korkmaz",
        "Franz Roehrer",
        "Andreas Jossen"
      ],
      "year": 2026,
      "doi": "10.1016/j.jpowsour.2026.239418",
      "url": "https://doi.org/10.1016/j.jpowsour.2026.239418",
      "role": "Methods Section 2.4 establishes lithium-counter coin-cell measurements; Data availability points to author GitHub. Article license is not used to relicense external tables."
    }
  },
  "experiment": {
    "source_id": "tum-rehm2026-v2",
    "asset_id": "tum-rehm2026-p45b-cathode-delithiation-0c03",
    "asset_ids": [
      "tum-rehm2026-p45b-cathode-delithiation-0c03",
      "tum-rehm2026-p45b-anode-delithiation-0c02",
      "tum-rehm2026-p45b-anode-delithiation-0c03",
      "tum-rehm2026-p45b-anode-lithiation-0c02",
      "tum-rehm2026-p45b-anode-lithiation-0c03"
    ],
    "configuration": "CR2032 half-cell versus metallic lithium",
    "protocol": "Two cycles each at 0.05C, 0.033C and 0.02C; supplied filenames use 0.03C/0.02C. PE 3.0-4.3 V; SiGr 0.05-1.7 V vs Li.",
    "cycle_selected": null,
    "temperature_K": null,
    "known_issues": [],
    "selection": "All seven allowlisted author-processed branches; exact cycle index not supplied."
  },
  "upstream_assets": {
    "tum-rehm2026-p45b-anode-lithiation-0c02": {
      "source_id": "tum-rehm2026-v2",
      "filename": "input_data--silicon-graphite--P45B_Anode_Lithiation_0C02.mat",
      "path": "evidence/tum-rehm2026/input_data--silicon-graphite--P45B_Anode_Lithiation_0C02.mat",
      "url": "https://zenodo.org/api/records/19555109/files/tum-ees/DegradationModeAnalysis-v2.0.0.zip/content",
      "archive_member": "tum-ees-DegradationModeAnalysis-d2e80c7/input_data/silicon-graphite/P45B_Anode_Lithiation_0C02.mat",
      "license": "MIT",
      "sha256": "9574d3ed73fe4b220c87884a7e7e08db240f4b9bd8eb90a301a80c09828d9af9"
    }
  },
  "export": {
    "kind": "retained_source_table",
    "sample_count": null,
    "significant_digits": null,
    "canonical_data_root": "../../src/ebp/data",
    "note": "Formula samples are calculated, not measurements. Read the record's coordinate, direction, conditions and license."
  }
}

File: data/ocp/tum-rehm2026-p45b-anode-lithiation-0c03.json
{
  "record": {
    "id": "tum-rehm2026-p45b-anode-lithiation-0c03",
    "version": "1",
    "title": "Molicel P45B harvested silicon-graphite | lithiation | 0.03C | Rehm2026",
    "parameter": "electrode_ocp",
    "material": "silicon-graphite",
    "material_id": "tum-rehm2026-p45b-anode-lithiation-0c03-material",
    "electrode_role": "negative",
    "direction": "lithiation",
    "measurement": "pseudo_ocp",
    "temperature": {
      "value_K": null,
      "description": "Half-cell numeric temperature not independently confirmed; the paper's 25 C full-cell ageing condition is not transferred."
    },
    "reference": "Li/Li+",
    "x": {
      "kind": "normalized_branch_capacity",
      "symbol": "x",
      "unit": "1",
      "domain": [
        0.0,
        1.0
      ],
      "definition": "Branch progress normalized to [0,1], oriented by the named electrode lithiation/delithiation direction; not absolute stoichiometry or full-cell SOC. Original normalizedCapacity and row positions are retained in auxiliary CSV columns.",
      "domain_basis": "Retained native nodes only; no extrapolation, resampling or endpoint insertion."
    },
    "y": {
      "unit": "V",
      "definition": "Working electrode potential versus Li/Li+"
    },
    "representation": {
      "kind": "table",
      "path": "curves/tum-rehm2026-p45b-anode-lithiation-0c03.csv",
      "sha256": "a3d219ee57e2ddc1c51f32f12702e98c2b4cef0f8c20bc2d4291e8a8e9c7aabc",
      "point_count": 5601,
      "default_interpolation": "linear"
    },
    "source_ids": [
      "tum-rehm2026-v2",
      "rehm-2026"
    ],
    "experiment_id": "tum-rehm2026-p45b-coincell",
    "cell_link": {
      "cell_id": "molicel-p45b-tum-rehm2026",
      "relationship": "same_model",
      "evidence": "Harvested P45B electrodes in the same study as serial23 ageing checkups; exact donor-to-serial mapping unresolved."
    },
    "provenance": {
      "asset_ids": [
        "tum-rehm2026-p45b-anode-lithiation-0c03"
      ],
      "derivation": "finite_current_half_cell_branch",
      "location": "P45B_Anode_Lithiation_0C03",
      "processing": {
        "script": "scripts/seed_tum_ocp.py",
        "source_variable": "P45B_Anode_Lithiation_0C03",
        "source_fields": [
          "normalizedCapacity",
          "voltage"
        ],
        "source_member": "tum-ees-DegradationModeAnalysis-d2e80c7/input_data/silicon-graphite/P45B_Anode_Lithiation_0C03.mat",
        "source_rows": 5601,
        "omitted_rows": 0,
        "source_capacity_bounds": [
          3.144578220037886e-08,
          1.000000015722891
        ],
        "reverse_normalized_axis": false,
        "coordinate_transform": "q01=(q-min(q))/(max(q)-min(q)); x=1-q01 if reverse_normalized_axis else q01; stable sort ascending x",
        "orientation_basis": "Author filename electrode direction and endpoint potentials: potential decreases on lithiation, increases on delithiation. This is a curation coordinate, not a reconstruction of chronological acquisition order.",
        "nominal_rate_C": 0.03,
        "nominal_rate_basis": "Source filename and author folder notice",
        "paper_protocol_rate_C": 0.033,
        "selection": "Entire author-processed branch, without smoothing, interpolation, clipping, row deletion or endpoint insertion. Source row is one-based in the original MAT vector."
      }
    },
    "quality": {
      "source_review": "raw_file_checked",
      "axis_status": "relative_capacity_only",
      "raw_data": "published_table_not_instrument_raw",
      "model_status": "requires_stoichiometry_mapping",
      "independent_validation": false
    },
    "limitations": [
      "Finite-current pseudo-OCP; polarization and branch hysteresis are retained, not a certified equilibrium OCP.",
      "Same study/model does not establish identical half-cell/full-cell specimens.",
      "Half-cell temperature not independently established; full-cell temperature settings are not transferred.",
      "No independent electrochemical-model validation is claimed.",
      "Author-processed normalized-capacity/potential table; time, measured current and absolute capacity are absent.",
      "Filename 0C03 means 0.03C per author notice; paper Section 2.4 states 0.033C. Both labels retained; no numerical rate correction.",
      "Protocol voltage cutoffs do not establish that each supplied table contains every protocol endpoint."
    ],
    "license": "MIT"
  },
  "sources": {
    "tum-rehm2026-v2": {
      "kind": "dataset",
      "title": "First-party Rehm2026 half-cell tables bundled with DegradationModeAnalysis v2.0.0",
      "authors": [
        "Mathias Rehm",
        "Josef Eizenhammer",
        "Moritz Guenthner"
      ],
      "year": 2026,
      "url": "https://zenodo.org/records/19555109",
      "doi": "10.5281/zenodo.19555109",
      "version": "v2.0.0; archive d2e80c7",
      "license": "MIT",
      "license_evidence": "Fixed release metadata states MIT; bundled Mathias Rehm MIT notice and per-folder own-measurement attribution retained. Admission is limited to seven Rehm2026 first-party MATs, not third-party literature inputs.",
      "role": "Five harvested P45B branches and two laboratory graphite branches. Full-cell data remain externally linked."
    },
    "rehm-2026": {
      "kind": "paper",
      "title": "How to determine the degradation modes of lithium-ion batteries with silicon-graphite blend electrodes",
      "authors": [
        "Mathias Rehm",
        "Johannes Natterer",
        "Josef Eizenhammer",
        "Moritz Guenthner",
        "Simon Kuecher",
        "Can Korkmaz",
        "Franz Roehrer",
        "Andreas Jossen"
      ],
      "year": 2026,
      "doi": "10.1016/j.jpowsour.2026.239418",
      "url": "https://doi.org/10.1016/j.jpowsour.2026.239418",
      "role": "Methods Section 2.4 establishes lithium-counter coin-cell measurements; Data availability points to author GitHub. Article license is not used to relicense external tables."
    }
  },
  "experiment": {
    "source_id": "tum-rehm2026-v2",
    "asset_id": "tum-rehm2026-p45b-cathode-delithiation-0c03",
    "asset_ids": [
      "tum-rehm2026-p45b-cathode-delithiation-0c03",
      "tum-rehm2026-p45b-anode-delithiation-0c02",
      "tum-rehm2026-p45b-anode-delithiation-0c03",
      "tum-rehm2026-p45b-anode-lithiation-0c02",
      "tum-rehm2026-p45b-anode-lithiation-0c03"
    ],
    "configuration": "CR2032 half-cell versus metallic lithium",
    "protocol": "Two cycles each at 0.05C, 0.033C and 0.02C; supplied filenames use 0.03C/0.02C. PE 3.0-4.3 V; SiGr 0.05-1.7 V vs Li.",
    "cycle_selected": null,
    "temperature_K": null,
    "known_issues": [],
    "selection": "All seven allowlisted author-processed branches; exact cycle index not supplied."
  },
  "upstream_assets": {
    "tum-rehm2026-p45b-anode-lithiation-0c03": {
      "source_id": "tum-rehm2026-v2",
      "filename": "input_data--silicon-graphite--P45B_Anode_Lithiation_0C03.mat",
      "path": "evidence/tum-rehm2026/input_data--silicon-graphite--P45B_Anode_Lithiation_0C03.mat",
      "url": "https://zenodo.org/api/records/19555109/files/tum-ees/DegradationModeAnalysis-v2.0.0.zip/content",
      "archive_member": "tum-ees-DegradationModeAnalysis-d2e80c7/input_data/silicon-graphite/P45B_Anode_Lithiation_0C03.mat",
      "license": "MIT",
      "sha256": "56297a7c053aeca120fbbc9f947e5b9a12df5ac43f342bcb198b04c790f087b2"
    }
  },
  "export": {
    "kind": "retained_source_table",
    "sample_count": null,
    "significant_digits": null,
    "canonical_data_root": "../../src/ebp/data",
    "note": "Formula samples are calculated, not measurements. Read the record's coordinate, direction, conditions and license."
  }
}

File: data/ocp/tum-rehm2026-p45b-cathode-delithiation-0c03.json
{
  "record": {
    "id": "tum-rehm2026-p45b-cathode-delithiation-0c03",
    "version": "1",
    "title": "Molicel P45B harvested NCA | delithiation | 0.03C | Rehm2026",
    "parameter": "electrode_ocp",
    "material": "NCA",
    "material_id": "tum-rehm2026-p45b-cathode-delithiation-0c03-material",
    "electrode_role": "positive",
    "direction": "delithiation",
    "measurement": "pseudo_ocp",
    "temperature": {
      "value_K": null,
      "description": "Half-cell numeric temperature not independently confirmed; the paper's 25 C full-cell ageing condition is not transferred."
    },
    "reference": "Li/Li+",
    "x": {
      "kind": "normalized_branch_capacity",
      "symbol": "x",
      "unit": "1",
      "domain": [
        0.0,
        1.0
      ],
      "definition": "Branch progress normalized to [0,1], oriented by the named electrode lithiation/delithiation direction; not absolute stoichiometry or full-cell SOC. Original normalizedCapacity and row positions are retained in auxiliary CSV columns.",
      "domain_basis": "Retained native nodes only; no extrapolation, resampling or endpoint insertion."
    },
    "y": {
      "unit": "V",
      "definition": "Working electrode potential versus Li/Li+"
    },
    "representation": {
      "kind": "table",
      "path": "curves/tum-rehm2026-p45b-cathode-delithiation-0c03.csv",
      "sha256": "e538d03e2843d3a20726dfdd6397d2474c7600c53c912d82807bff3ae9511a4d",
      "point_count": 5481,
      "default_interpolation": "linear"
    },
    "source_ids": [
      "tum-rehm2026-v2",
      "rehm-2026"
    ],
    "experiment_id": "tum-rehm2026-p45b-coincell",
    "cell_link": {
      "cell_id": "molicel-p45b-tum-rehm2026",
      "relationship": "same_model",
      "evidence": "Harvested P45B electrodes in the same study as serial23 ageing checkups; exact donor-to-serial mapping unresolved."
    },
    "provenance": {
      "asset_ids": [
        "tum-rehm2026-p45b-cathode-delithiation-0c03"
      ],
      "derivation": "finite_current_half_cell_branch",
      "location": "P45B_Cathode_Delithiation_0C03",
      "processing": {
        "script": "scripts/seed_tum_ocp.py",
        "source_variable": "P45B_Cathode_Delithiation_0C03",
        "source_fields": [
          "normalizedCapacity",
          "voltage"
        ],
        "source_member": "tum-ees-DegradationModeAnalysis-d2e80c7/input_data/NCA/P45B_Cathode_Delithiation_0C03.mat",
        "source_rows": 5481,
        "omitted_rows": 0,
        "source_capacity_bounds": [
          -1.2087673253486609e-08,
          0.9999999758246533
        ],
        "reverse_normalized_axis": false,
        "coordinate_transform": "q01=(q-min(q))/(max(q)-min(q)); x=1-q01 if reverse_normalized_axis else q01; stable sort ascending x",
        "orientation_basis": "Author filename electrode direction and endpoint potentials: potential decreases on lithiation, increases on delithiation. This is a curation coordinate, not a reconstruction of chronological acquisition order.",
        "nominal_rate_C": 0.03,
        "nominal_rate_basis": "Source filename and author folder notice",
        "paper_protocol_rate_C": 0.033,
        "selection": "Entire author-processed branch, without smoothing, interpolation, clipping, row deletion or endpoint insertion. Source row is one-based in the original MAT vector."
      }
    },
    "quality": {
      "source_review": "raw_file_checked",
      "axis_status": "relative_capacity_only",
      "raw_data": "published_table_not_instrument_raw",
      "model_status": "requires_stoichiometry_mapping",
      "independent_validation": false
    },
    "limitations": [
      "Finite-current pseudo-OCP; polarization and branch hysteresis are retained, not a certified equilibrium OCP.",
      "Same study/model does not establish identical half-cell/full-cell specimens.",
      "Half-cell temperature not independently established; full-cell temperature settings are not transferred.",
      "No independent electrochemical-model validation is claimed.",
      "Author-processed normalized-capacity/potential table; time, measured current and absolute capacity are absent.",
      "Filename 0C03 means 0.03C per author notice; paper Section 2.4 states 0.033C. Both labels retained; no numerical rate correction.",
      "Protocol voltage cutoffs do not establish that each supplied table contains every protocol endpoint."
    ],
    "license": "MIT"
  },
  "sources": {
    "tum-rehm2026-v2": {
      "kind": "dataset",
      "title": "First-party Rehm2026 half-cell tables bundled with DegradationModeAnalysis v2.0.0",
      "authors": [
        "Mathias Rehm",
        "Josef Eizenhammer",
        "Moritz Guenthner"
      ],
      "year": 2026,
      "url": "https://zenodo.org/records/19555109",
      "doi": "10.5281/zenodo.19555109",
      "version": "v2.0.0; archive d2e80c7",
      "license": "MIT",
      "license_evidence": "Fixed release metadata states MIT; bundled Mathias Rehm MIT notice and per-folder own-measurement attribution retained. Admission is limited to seven Rehm2026 first-party MATs, not third-party literature inputs.",
      "role": "Five harvested P45B branches and two laboratory graphite branches. Full-cell data remain externally linked."
    },
    "rehm-2026": {
      "kind": "paper",
      "title": "How to determine the degradation modes of lithium-ion batteries with silicon-graphite blend electrodes",
      "authors": [
        "Mathias Rehm",
        "Johannes Natterer",
        "Josef Eizenhammer",
        "Moritz Guenthner",
        "Simon Kuecher",
        "Can Korkmaz",
        "Franz Roehrer",
        "Andreas Jossen"
      ],
      "year": 2026,
      "doi": "10.1016/j.jpowsour.2026.239418",
      "url": "https://doi.org/10.1016/j.jpowsour.2026.239418",
      "role": "Methods Section 2.4 establishes lithium-counter coin-cell measurements; Data availability points to author GitHub. Article license is not used to relicense external tables."
    }
  },
  "experiment": {
    "source_id": "tum-rehm2026-v2",
    "asset_id": "tum-rehm2026-p45b-cathode-delithiation-0c03",
    "asset_ids": [
      "tum-rehm2026-p45b-cathode-delithiation-0c03",
      "tum-rehm2026-p45b-anode-delithiation-0c02",
      "tum-rehm2026-p45b-anode-delithiation-0c03",
      "tum-rehm2026-p45b-anode-lithiation-0c02",
      "tum-rehm2026-p45b-anode-lithiation-0c03"
    ],
    "configuration": "CR2032 half-cell versus metallic lithium",
    "protocol": "Two cycles each at 0.05C, 0.033C and 0.02C; supplied filenames use 0.03C/0.02C. PE 3.0-4.3 V; SiGr 0.05-1.7 V vs Li.",
    "cycle_selected": null,
    "temperature_K": null,
    "known_issues": [],
    "selection": "All seven allowlisted author-processed branches; exact cycle index not supplied."
  },
  "upstream_assets": {
    "tum-rehm2026-p45b-cathode-delithiation-0c03": {
      "source_id": "tum-rehm2026-v2",
      "filename": "input_data--NCA--P45B_Cathode_Delithiation_0C03.mat",
      "path": "evidence/tum-rehm2026/input_data--NCA--P45B_Cathode_Delithiation_0C03.mat",
      "url": "https://zenodo.org/api/records/19555109/files/tum-ees/DegradationModeAnalysis-v2.0.0.zip/content",
      "archive_member": "tum-ees-DegradationModeAnalysis-d2e80c7/input_data/NCA/P45B_Cathode_Delithiation_0C03.mat",
      "license": "MIT",
      "sha256": "a1d6e755d3484633c6f5a35ea37afa641b62d0526c668c13ee906eaff4167b18"
    }
  },
  "export": {
    "kind": "retained_source_table",
    "sample_count": null,
    "significant_digits": null,
    "canonical_data_root": "../../src/ebp/data",
    "note": "Formula samples are calculated, not measurements. Read the record's coordinate, direction, conditions and license."
  }
}
