Repository: FrankSuperG/electrochemical-battery-parameters

# Browse and download the data

Start here when browsing on GitHub. No Python installation or hosted website is required to find files.

1. Choose a cell below, [browse OCP by material](ocp/README.md), or [find full-cell tests by material](full-cell/README.md).
2. Open the linked **CSV** for data and **JSON** for definitions, source evidence and missing items.
3. Use the file page's **Raw / download raw file** controls to save the complete file. GitHub previews may not display large files. Keep the metadata and source license with your copy.

See [how to download, interpret and use files](../docs/DATA_ACCESS.md) for Excel, Python and model examples.

File: data/parameters/a123-high-power-pouch-9ah.json
{
  "cell_id": "a123-high-power-pouch-9ah",
  "cell": {
    "manufacturer": "A123 Systems",
    "model": null,
    "display_name": "A123 high-power LFP pouch | 9 Ah | part undisclosed",
    "format": "pouch",
    "chemistry": "LFP/graphite",
    "nominal_capacity_Ah": 9,
    "identity_level": "manufacturer_capacity_format_only",
    "source_ids": [
      "oxford-9ah-paper",
      "oxford-9ah-data"
    ],
    "model_context": "High-power thermal model assumes fast solid and electrolyte diffusion",
    "match_level": "same_study_cell_family",
    "match_evidence": "Paper identifies a 9 Ah A123 power pouch; the linked ORA archive supplies this study's CC tests. Exact part number and per-file cell serial are not disclosed.",
    "coverage": {
      "ocp": "Full-cell pseudo-OCP referenced in the paper; electrode potentials are conventionally allocated, not electrode-resolved measurements",
      "diffusion": "Fast-diffusion model assumption; no finite fitted diffusivity imported",
      "kinetics": "Related author code contains i0ref/Ei0 model constants, but no repository/file reuse grant is established; the CC BY full-cell deposit does not license that separate code. No native kinetic values imported.",
      "full_cell_tests": "Ten CC charge/discharge files at 2, 4, 6, 8 and 10C"
    },
    "note": "OCP workbooks in the related GitHub code repository have no explicit file-level reuse license located here; indexed as references rather than silently redistributed. Never substitute AMP20M1HD-A parameters.",
    "external_ocp_references": [
      {
        "url": "https://github.com/Battery-Intelligence-Lab/pouch-cell-thermal/blob/83054d013b288f01e1afa2da7935e0a6a67c6bc6/data/param/ch/U_OCP_ch.xlsx",
        "status": "reference_only; redistribution license not established",
        "quantity": "full_cell_pseudo_ocv"
      },
      {
        "url": "https://github.com/Battery-Intelligence-Lab/pouch-cell-thermal/blob/83054d013b288f01e1afa2da7935e0a6a67c6bc6/data/param/dch/U_OCP_dch.xlsx",
        "status": "reference_only; redistribution license not established",
        "quantity": "full_cell_pseudo_ocv"
      }
    ],
    "parameter_ids": [],
    "full_cell_test_ids": [
      "a123-9ah-2c-ch",
      "a123-9ah-2c-dch",
      "a123-9ah-4c-ch",
      "a123-9ah-4c-dch",
      "a123-9ah-6c-ch",
      "a123-9ah-6c-dch",
      "a123-9ah-8c-ch",
      "a123-9ah-8c-dch",
      "a123-9ah-10c-ch",
      "a123-9ah-10c-dch"
    ],
    "ocp_record_ids": [],
    "evidence_matrix": {
      "ocp": {
        "record_ids": [],
        "source_ids": [],
        "match_level": "missing",
        "evidence": "Full-cell pseudo-OCP referenced in the paper; electrode potentials are conventionally allocated, not electrode-resolved measurements",
        "missing_items": [
          "No matching imported records"
        ]
      },
      "diffusion": {
        "record_ids": [],
        "source_ids": [],
        "match_level": "missing",
        "evidence": "Fast-diffusion model assumption; no finite fitted diffusivity imported",
        "missing_items": [
          "No matching imported records"
        ]
      },
      "kinetics": {
        "record_ids": [],
        "source_ids": [],
        "match_level": "missing",
        "evidence": "Related author code contains i0ref/Ei0 model constants, but no repository/file reuse grant is established; the CC BY full-cell deposit does not license that separate code. No native kinetic values imported.",
        "missing_items": [
          "No matching imported records"
        ]
      },
      "full_cell_tests": {
        "record_ids": [
          "a123-9ah-2c-ch",
          "a123-9ah-2c-dch",
          "a123-9ah-4c-ch",
          "a123-9ah-4c-dch",
          "a123-9ah-6c-ch",
          "a123-9ah-6c-dch",
          "a123-9ah-8c-ch",
          "a123-9ah-8c-dch",
          "a123-9ah-10c-ch",
          "a123-9ah-10c-dch"
        ],
        "source_ids": [
          "oxford-9ah-data"
        ],
        "match_level": "same_study_cell_family",
        "evidence": "Ten CC charge/discharge files at 2, 4, 6, 8 and 10C",
        "missing_items": [
          "Same-specimen measurement provenance unresolved"
        ]
      },
      "basic_charge_discharge": {
        "record_ids": [
          "a123-9ah-2c-ch",
          "a123-9ah-2c-dch",
          "a123-9ah-4c-ch",
          "a123-9ah-4c-dch",
          "a123-9ah-6c-ch",
          "a123-9ah-6c-dch",
          "a123-9ah-8c-ch",
          "a123-9ah-8c-dch",
          "a123-9ah-10c-ch",
          "a123-9ah-10c-dch"
        ],
        "source_ids": [
          "oxford-9ah-data"
        ],
        "match_level": "same_study_cell_family",
        "evidence": "constant_current_charge",
        "missing_items": [
          "Ambient temperature trace"
        ]
      }
    },
    "missing_items": [
      "Identical characterization/validation specimen not established",
      "Independent full-cell model reproduction not performed",
      "Commercial part number unresolved"
    ]
  },
  "parameters": [],
  "ocp_records": [],
  "full_cell_tests": [
    {
      "id": "a123-9ah-2c-ch",
      "cell_id": "a123-high-power-pouch-9ah",
      "sample_id": "not supplied per file",
      "asset_id": "oxford9ah-cc",
      "source_id": "oxford-9ah-data",
      "path": null,
      "original_member": "CC2Cch.mat",
      "normalized_path": "full_cell/a123-9ah-2c-ch-normalized.csv",
      "normalized_sha256": "f2151c020d0523c2d0a739842e8a6540ce00f14cca01184184ceb60dd8d19a4d",
      "current_convention": "Source signed current retained: charge positive, discharge negative; checked against protocol and voltage trend.",
      "processing": "No voltage/current smoothing, resampling, or row deletion. Source NaNs become empty CSV fields; U denotes unknown current mode. Time is relative sample index on the documented 1 Hz timebase. Celsius temperatures converted to kelvin. Full MAT/ZIP originals remain checksum-pinned at the source.",
      "missing_values": {
        "current_charge_positive_A": 0,
        "voltage_V": 0,
        "cell_temperature_K": 0
      },
      "temperature_definition": "Fourth Expivium column; archive README calls this reference temperature, related repository calls it mean temperature. Retained as a source-reported temperature; exact sensor/ROI identity is unresolved.",
      "csv_header_rows": 0,
      "license": "CC-BY-4.0",
      "protocol": "2C constant-current charge; source index at 1 Hz",
      "relationship_to_parameters": "same_study_cell_family",
      "evidence": "Paper identifies a 9 Ah A123 power pouch; the linked ORA archive supplies this study's CC tests. Exact part number and per-file cell serial are not disclosed.",
      "independent_validation_by_this_project": false,
      "row_count": 1810,
      "columns": [
        "time_s",
        "current_charge_positive_A",
        "voltage_V",
        "cell_temperature_K"
      ],
      "discharge_segments": [],
      "format": "Normalized measurements; original MAT/ZIP is external and checksum-pinned",
      "channel_availability": {
        "voltage_V": {
          "present_rows": 1810,
          "total_rows": 1810
        },
        "current_charge_positive_A": {
          "present_rows": 1810,
          "total_rows": 1810
        },
        "cell_temperature_K": {
          "present_rows": 1810,
          "total_rows": 1810
        },
        "ambient_temperature_K": {
          "present_rows": 0,
          "total_rows": 1810
        }
      },
      "basic_test": {
        "type": "constant_current_charge",
        "current_measurement": "supplied; missing rows remain empty",
        "charge_trace": "available",
        "voltage_trace": "available",
        "protocol_evidence": "2C constant-current charge; source index at 1 Hz"
      },
      "observation_kind": "instrument_series",
      "missing_items": [
        "Ambient temperature trace"
      ]
    },
    {
      "id": "a123-9ah-2c-dch",
      "cell_id": "a123-high-power-pouch-9ah",
      "sample_id": "not supplied per file",
      "asset_id": "oxford9ah-cc",
      "source_id": "oxford-9ah-data",
      "path": null,
      "original_member": "CC2Cdch.mat",
      "normalized_path": "full_cell/a123-9ah-2c-dch-normalized.csv",
      "normalized_sha256": "c274254c5e40bcd593fc3edcdd73973536565066576bc0da3733b9cc2cf99696",
      "current_convention": "Source signed current retained: charge positive, discharge negative; checked against protocol and voltage trend.",
      "processing": "No voltage/current smoothing, resampling, or row deletion. Source NaNs become empty CSV fields; U denotes unknown current mode. Time is relative sample index on the documented 1 Hz timebase. Celsius temperatures converted to kelvin. Full MAT/ZIP originals remain checksum-pinned at the source.",
      "missing_values": {
        "current_charge_positive_A": 1,
        "voltage_V": 1,
        "cell_temperature_K": 0
      },
      "temperature_definition": "Fourth Expivium column; archive README calls this reference temperature, related repository calls it mean temperature. Retained as a source-reported temperature; exact sensor/ROI identity is unresolved.",
      "csv_header_rows": 0,
      "license": "CC-BY-4.0",
      "protocol": "2C constant-current discharge; source index at 1 Hz",
      "relationship_to_parameters": "same_study_cell_family",
      "evidence": "Paper identifies a 9 Ah A123 power pouch; the linked ORA archive supplies this study's CC tests. Exact part number and per-file cell serial are not disclosed.",
      "independent_validation_by_this_project": false,
      "row_count": 1817,
      "columns": [
        "time_s",
        "current_charge_positive_A",
        "voltage_V",
        "cell_temperature_K"
      ],
      "discharge_segments": [
        {
          "step": 1,
          "mean_discharge_current_A": 17.39412441873278,
          "nominal_C_rate": 2,
          "initial_preconditioning": false,
          "points": 1815
        }
      ],
      "format": "Normalized measurements; original MAT/ZIP is external and checksum-pinned",
      "channel_availability": {
        "voltage_V": {
          "present_rows": 1816,
          "total_rows": 1817
        },
        "current_charge_positive_A": {
          "present_rows": 1816,
          "total_rows": 1817
        },
        "cell_temperature_K": {
          "present_rows": 1817,
          "total_rows": 1817
        },
        "ambient_temperature_K": {
          "present_rows": 0,
          "total_rows": 1817
        }
      },
      "basic_test": {
        "type": "constant_current_charge",
        "current_measurement": "supplied; missing rows remain empty",
        "charge_trace": "available",
        "voltage_trace": "available",
        "protocol_evidence": "2C constant-current discharge; source index at 1 Hz"
      },
      "observation_kind": "instrument_series",
      "missing_items": [
        "Ambient temperature trace"
      ]
    },
    {
      "id": "a123-9ah-4c-ch",
      "cell_id": "a123-high-power-pouch-9ah",
      "sample_id": "not supplied per file",
      "asset_id": "oxford9ah-cc",
      "source_id": "oxford-9ah-data",
      "path": null,
      "original_member": "CC4Cch.mat",
      "normalized_path": "full_cell/a123-9ah-4c-ch-normalized.csv",
      "normalized_sha256": "6e414ec02c70289db2a4465b64b40af42522829f0cb8cac6540b4b827b3089d8",
      "current_convention": "Source signed current retained: charge positive, discharge negative; checked against protocol and voltage trend.",
      "processing": "No voltage/current smoothing, resampling, or row deletion. Source NaNs become empty CSV fields; U denotes unknown current mode. Time is relative sample index on the documented 1 Hz timebase. Celsius temperatures converted to kelvin. Full MAT/ZIP originals remain checksum-pinned at the source.",
      "missing_values": {
        "current_charge_positive_A": 0,
        "voltage_V": 0,
        "cell_temperature_K": 0
      },
      "temperature_definition": "Fourth Expivium column; archive README calls this reference temperature, related repository calls it mean temperature. Retained as a source-reported temperature; exact sensor/ROI identity is unresolved.",
      "csv_header_rows": 0,
      "license": "CC-BY-4.0",
      "protocol": "4C constant-current charge; source index at 1 Hz",
      "relationship_to_parameters": "same_study_cell_family",
      "evidence": "Paper identifies a 9 Ah A123 power pouch; the linked ORA archive supplies this study's CC tests. Exact part number and per-file cell serial are not disclosed.",
      "independent_validation_by_this_project": false,
      "row_count": 892,
      "columns": [
        "time_s",
        "current_charge_positive_A",
        "voltage_V",
        "cell_temperature_K"
      ],
      "discharge_segments": [],
      "format": "Normalized measurements; original MAT/ZIP is external and checksum-pinned",
      "channel_availability": {
        "voltage_V": {
          "present_rows": 892,
          "total_rows": 892
        },
        "current_charge_positive_A": {
          "present_rows": 892,
          "total_rows": 892
        },
        "cell_temperature_K": {
          "present_rows": 892,
          "total_rows": 892
        },
        "ambient_temperature_K": {
          "present_rows": 0,
          "total_rows": 892
        }
      },
      "basic_test": {
        "type": "constant_current_charge",
        "current_measurement": "supplied; missing rows remain empty",
        "charge_trace": "available",
        "voltage_trace": "available",
        "protocol_evidence": "4C constant-current charge; source index at 1 Hz"
      },
      "observation_kind": "instrument_series",
      "missing_items": [
        "Ambient temperature trace"
      ]
    },
    {
      "id": "a123-9ah-4c-dch",
      "cell_id": "a123-high-power-pouch-9ah",
      "sample_id": "not supplied per file",
      "asset_id": "oxford9ah-cc",
      "source_id": "oxford-9ah-data",
      "path": null,
      "original_member": "CC4Cdch.mat",
      "normalized_path": "full_cell/a123-9ah-4c-dch-normalized.csv",
      "normalized_sha256": "778dd868bc1f6d31e0f2842e2dae14cf2910fdf711a4c67b69f9c8c52e816bec",
      "current_convention": "Source signed current retained: charge positive, discharge negative; checked against protocol and voltage trend.",
      "processing": "No voltage/current smoothing, resampling, or row deletion. Source NaNs become empty CSV fields; U denotes unknown current mode. Time is relative sample index on the documented 1 Hz timebase. Celsius temperatures converted to kelvin. Full MAT/ZIP originals remain checksum-pinned at the source.",
      "missing_values": {
        "current_charge_positive_A": 0,
        "voltage_V": 0,
        "cell_temperature_K": 0
      },
      "temperature_definition": "Fourth Expivium column; archive README calls this reference temperature, related repository calls it mean temperature. Retained as a source-reported temperature; exact sensor/ROI identity is unresolved.",
      "csv_header_rows": 0,
      "license": "CC-BY-4.0",
      "protocol": "4C constant-current discharge; source index at 1 Hz",
      "relationship_to_parameters": "same_study_cell_family",
      "evidence": "Paper identifies a 9 Ah A123 power pouch; the linked ORA archive supplies this study's CC tests. Exact part number and per-file cell serial are not disclosed.",
      "independent_validation_by_this_project": false,
      "row_count": 911,
      "columns": [
        "time_s",
        "current_charge_positive_A",
        "voltage_V",
        "cell_temperature_K"
      ],
      "discharge_segments": [
        {
          "step": 1,
          "mean_discharge_current_A": 36.00634540266876,
          "nominal_C_rate": 4,
          "initial_preconditioning": false,
          "points": 910
        }
      ],
      "format": "Normalized measurements; original MAT/ZIP is external and checksum-pinned",
      "channel_availability": {
        "voltage_V": {
          "present_rows": 911,
          "total_rows": 911
        },
        "current_charge_positive_A": {
          "present_rows": 911,
          "total_rows": 911
        },
        "cell_temperature_K": {
          "present_rows": 911,
          "total_rows": 911
        },
        "ambient_temperature_K": {
          "present_rows": 0,
          "total_rows": 911
        }
      },
      "basic_test": {
        "type": "constant_current_charge",
        "current_measurement": "supplied; missing rows remain empty",
        "charge_trace": "available",
        "voltage_trace": "available",
        "protocol_evidence": "4C constant-current discharge; source index at 1 Hz"
      },
      "observation_kind": "instrument_series",
      "missing_items": [
        "Ambient temperature trace"
      ]
    },
    {
      "id": "a123-9ah-6c-ch",
      "cell_id": "a123-high-power-pouch-9ah",
      "sample_id": "not supplied per file",
      "asset_id": "oxford9ah-cc",
      "source_id": "oxford-9ah-data",
      "path": null,
      "original_member": "CC6Cch.mat",
      "normalized_path": "full_cell/a123-9ah-6c-ch-normalized.csv",
      "normalized_sha256": "75ec0696892707e9c56f22b23a9076afdb3a78ec1d7bcd899db536f5863197a8",
      "current_convention": "Source signed current retained: charge positive, discharge negative; checked against protocol and voltage trend.",
      "processing": "No voltage/current smoothing, resampling, or row deletion. Source NaNs become empty CSV fields; U denotes unknown current mode. Time is relative sample index on the documented 1 Hz timebase. Celsius temperatures converted to kelvin. Full MAT/ZIP originals remain checksum-pinned at the source.",
      "missing_values": {
        "current_charge_positive_A": 0,
        "voltage_V": 0,
        "cell_temperature_K": 0
      },
      "temperature_definition": "Fourth Expivium column; archive README calls this reference temperature, related repository calls it mean temperature. Retained as a source-reported temperature; exact sensor/ROI identity is unresolved.",
      "csv_header_rows": 0,
      "license": "CC-BY-4.0",
      "protocol": "6C constant-current charge; source index at 1 Hz",
      "relationship_to_parameters": "same_study_cell_family",
      "evidence": "Paper identifies a 9 Ah A123 power pouch; the linked ORA archive supplies this study's CC tests. Exact part number and per-file cell serial are not disclosed.",
      "independent_validation_by_this_project": false,
      "row_count": 587,
      "columns": [
        "time_s",
        "current_charge_positive_A",
        "voltage_V",
        "cell_temperature_K"
      ],
      "discharge_segments": [],
      "format": "Normalized measurements; original MAT/ZIP is external and checksum-pinned",
      "channel_availability": {
        "voltage_V": {
          "present_rows": 587,
          "total_rows": 587
        },
        "current_charge_positive_A": {
          "present_rows": 587,
          "total_rows": 587
        },
        "cell_temperature_K": {
          "present_rows": 587,
          "total_rows": 587
        },
        "ambient_temperature_K": {
          "present_rows": 0,
          "total_rows": 587
        }
      },
      "basic_test": {
        "type": "constant_current_charge",
        "current_measurement": "supplied; missing rows remain empty",
        "charge_trace": "available",
        "voltage_trace": "available",
        "protocol_evidence": "6C constant-current charge; source index at 1 Hz"
      },
      "observation_kind": "instrument_series",
      "missing_items": [
        "Ambient temperature trace"
      ]
    },
    {
      "id": "a123-9ah-6c-dch",
      "cell_id": "a123-high-power-pouch-9ah",
      "sample_id": "not supplied per file",
      "asset_id": "oxford9ah-cc",
      "source_id": "oxford-9ah-data",
      "path": null,
      "original_member": "CC6Cdch.mat",
      "normalized_path": "full_cell/a123-9ah-6c-dch-normalized.csv",
      "normalized_sha256": "1bc89f429112195de4c4eed77b11b3bb4186bb95eb48159eeb178de0cbd03c2e",
      "current_convention": "Source signed current retained: charge positive, discharge negative; checked against protocol and voltage trend.",
      "processing": "No voltage/current smoothing, resampling, or row deletion. Source NaNs become empty CSV fields; U denotes unknown current mode. Time is relative sample index on the documented 1 Hz timebase. Celsius temperatures converted to kelvin. Full MAT/ZIP originals remain checksum-pinned at the source.",
      "missing_values": {
        "current_charge_positive_A": 0,
        "voltage_V": 0,
        "cell_temperature_K": 0
      },
      "temperature_definition": "Fourth Expivium column; archive README calls this reference temperature, related repository calls it mean temperature. Retained as a source-reported temperature; exact sensor/ROI identity is unresolved.",
      "csv_header_rows": 0,
      "license": "CC-BY-4.0",
      "protocol": "6C constant-current discharge; source index at 1 Hz",
      "relationship_to_parameters": "same_study_cell_family",
      "evidence": "Paper identifies a 9 Ah A123 power pouch; the linked ORA archive supplies this study's CC tests. Exact part number and per-file cell serial are not disclosed.",
      "independent_validation_by_this_project": false,
      "row_count": 607,
      "columns": [
        "time_s",
        "current_charge_positive_A",
        "voltage_V",
        "cell_temperature_K"
      ],
      "discharge_segments": [
        {
          "step": 1,
          "mean_discharge_current_A": 53.998951097359736,
          "nominal_C_rate": 6,
          "initial_preconditioning": false,
          "points": 606
        }
      ],
      "format": "Normalized measurements; original MAT/ZIP is external and checksum-pinned",
      "channel_availability": {
        "voltage_V": {
          "present_rows": 607,
          "total_rows": 607
        },
        "current_charge_positive_A": {
          "present_rows": 607,
          "total_rows": 607
        },
        "cell_temperature_K": {
          "present_rows": 607,
          "total_rows": 607
        },
        "ambient_temperature_K": {
          "present_rows": 0,
          "total_rows": 607
        }
      },
      "basic_test": {
        "type": "constant_current_charge",
        "current_measurement": "supplied; missing rows remain empty",
        "charge_trace": "available",
        "voltage_trace": "available",
        "protocol_evidence": "6C constant-current discharge; source index at 1 Hz"
      },
      "observation_kind": "instrument_series",
      "missing_items": [
        "Ambient temperature trace"
      ]
    },
    {
      "id": "a123-9ah-8c-ch",
      "cell_id": "a123-high-power-pouch-9ah",
      "sample_id": "not supplied per file",
      "asset_id": "oxford9ah-cc",
      "source_id": "oxford-9ah-data",
      "path": null,
      "original_member": "CC8Cch.mat",
      "normalized_path": "full_cell/a123-9ah-8c-ch-normalized.csv",
      "normalized_sha256": "b5b2d2a6ae2a22603d04ea5ea89d76cdb05a7266873590c9ddb0fed426b2ad3c",
      "current_convention": "Source signed current retained: charge positive, discharge negative; checked against protocol and voltage trend.",
      "processing": "No voltage/current smoothing, resampling, or row deletion. Source NaNs become empty CSV fields; U denotes unknown current mode. Time is relative sample index on the documented 1 Hz timebase. Celsius temperatures converted to kelvin. Full MAT/ZIP originals remain checksum-pinned at the source.",
      "missing_values": {
        "current_charge_positive_A": 0,
        "voltage_V": 0,
        "cell_temperature_K": 0
      },
      "temperature_definition": "Fourth Expivium column; archive README calls this reference temperature, related repository calls it mean temperature. Retained as a source-reported temperature; exact sensor/ROI identity is unresolved.",
      "csv_header_rows": 0,
      "license": "CC-BY-4.0",
      "protocol": "8C constant-current charge; source index at 1 Hz",
      "relationship_to_parameters": "same_study_cell_family",
      "evidence": "Paper identifies a 9 Ah A123 power pouch; the linked ORA archive supplies this study's CC tests. Exact part number and per-file cell serial are not disclosed.",
      "independent_validation_by_this_project": false,
      "row_count": 436,
      "columns": [
        "time_s",
        "current_charge_positive_A",
        "voltage_V",
        "cell_temperature_K"
      ],
      "discharge_segments": [],
      "format": "Normalized measurements; original MAT/ZIP is external and checksum-pinned",
      "channel_availability": {
        "voltage_V": {
          "present_rows": 436,
          "total_rows": 436
        },
        "current_charge_positive_A": {
          "present_rows": 436,
          "total_rows": 436
        },
        "cell_temperature_K": {
          "present_rows": 436,
          "total_rows": 436
        },
        "ambient_temperature_K": {
          "present_rows": 0,
          "total_rows": 436
        }
      },
      "basic_test": {
        "type": "constant_current_charge",
        "current_measurement": "supplied; missing rows remain empty",
        "charge_trace": "available",
        "voltage_trace": "available",
        "protocol_evidence": "8C constant-current charge; source index at 1 Hz"
      },
      "observation_kind": "instrument_series",
      "missing_items": [
        "Ambient temperature trace"
      ]
    },
    {
      "id": "a123-9ah-8c-dch",
      "cell_id": "a123-high-power-pouch-9ah",
      "sample_id": "not supplied per file",
      "asset_id": "oxford9ah-cc",
      "source_id": "oxford-9ah-data",
      "path": null,
      "original_member": "CC8Cdch.mat",
      "normalized_path": "full_cell/a123-9ah-8c-dch-normalized.csv",
      "normalized_sha256": "27054621fd539fdb1e372203fa8f4ba8b181480f60b0d1c3900a7c1ccc5facc6",
      "current_convention": "Source signed current retained: charge positive, discharge negative; checked against protocol and voltage trend.",
      "processing": "No voltage/current smoothing, resampling, or row deletion. Source NaNs become empty CSV fields; U denotes unknown current mode. Time is relative sample index on the documented 1 Hz timebase. Celsius temperatures converted to kelvin. Full MAT/ZIP originals remain checksum-pinned at the source.",
      "missing_values": {
        "current_charge_positive_A": 0,
        "voltage_V": 0,
        "cell_temperature_K": 0
      },
      "temperature_definition": "Fourth Expivium column; archive README calls this reference temperature, related repository calls it mean temperature. Retained as a source-reported temperature; exact sensor/ROI identity is unresolved.",
      "csv_header_rows": 0,
      "license": "CC-BY-4.0",
      "protocol": "8C constant-current discharge; source index at 1 Hz",
      "relationship_to_parameters": "same_study_cell_family",
      "evidence": "Paper identifies a 9 Ah A123 power pouch; the linked ORA archive supplies this study's CC tests. Exact part number and per-file cell serial are not disclosed.",
      "independent_validation_by_this_project": false,
      "row_count": 455,
      "columns": [
        "time_s",
        "current_charge_positive_A",
        "voltage_V",
        "cell_temperature_K"
      ],
      "discharge_segments": [
        {
          "step": 1,
          "mean_discharge_current_A": 72.00309218993561,
          "nominal_C_rate": 8,
          "initial_preconditioning": false,
          "points": 454
        }
      ],
      "format": "Normalized measurements; original MAT/ZIP is external and checksum-pinned",
      "channel_availability": {
        "voltage_V": {
          "present_rows": 455,
          "total_rows": 455
        },
        "current_charge_positive_A": {
          "present_rows": 455,
          "total_rows": 455
        },
        "cell_temperature_K": {
          "present_rows": 455,
          "total_rows": 455
        },
        "ambient_temperature_K": {
          "present_rows": 0,
          "total_rows": 455
        }
      },
      "basic_test": {
        "type": "constant_current_charge",
        "current_measurement": "supplied; missing rows remain empty",
        "charge_trace": "available",
        "voltage_trace": "available",
        "protocol_evidence": "8C constant-current discharge; source index at 1 Hz"
      },
      "observation_kind": "instrument_series",
      "missing_items": [
        "Ambient temperature trace"
      ]
    },
    {
      "id": "a123-9ah-10c-ch",
      "cell_id": "a123-high-power-pouch-9ah",
      "sample_id": "not supplied per file",
      "asset_id": "oxford9ah-cc",
      "source_id": "oxford-9ah-data",
      "path": null,
      "original_member": "CC10Cch.mat",
      "normalized_path": "full_cell/a123-9ah-10c-ch-normalized.csv",
      "normalized_sha256": "47c0cef9bc9f96505b1d46ca2260ebf33b01e589183504e5bd38b107f346f3dc",
      "current_convention": "Source signed current retained: charge positive, discharge negative; checked against protocol and voltage trend.",
      "processing": "No voltage/current smoothing, resampling, or row deletion. Source NaNs become empty CSV fields; U denotes unknown current mode. Time is relative sample index on the documented 1 Hz timebase. Celsius temperatures converted to kelvin. Full MAT/ZIP originals remain checksum-pinned at the source.",
      "missing_values": {
        "current_charge_positive_A": 0,
        "voltage_V": 0,
        "cell_temperature_K": 0
      },
      "temperature_definition": "Fourth Expivium column; archive README calls this reference temperature, related repository calls it mean temperature. Retained as a source-reported temperature; exact sensor/ROI identity is unresolved.",
      "csv_header_rows": 0,
      "license": "CC-BY-4.0",
      "protocol": "10C constant-current charge; source index at 1 Hz",
      "relationship_to_parameters": "same_study_cell_family",
      "evidence": "Paper identifies a 9 Ah A123 power pouch; the linked ORA archive supplies this study's CC tests. Exact part number and per-file cell serial are not disclosed.",
      "independent_validation_by_this_project": false,
      "row_count": 348,
      "columns": [
        "time_s",
        "current_charge_positive_A",
        "voltage_V",
        "cell_temperature_K"
      ],
      "discharge_segments": [],
      "format": "Normalized measurements; original MAT/ZIP is external and checksum-pinned",
      "channel_availability": {
        "voltage_V": {
          "present_rows": 348,
          "total_rows": 348
        },
        "current_charge_positive_A": {
          "present_rows": 348,
          "total_rows": 348
        },
        "cell_temperature_K": {
          "present_rows": 348,
          "total_rows": 348
        },
        "ambient_temperature_K": {
          "present_rows": 0,
          "total_rows": 348
        }
      },
      "basic_test": {
        "type": "constant_current_charge",
        "current_measurement": "supplied; missing rows remain empty",
        "charge_trace": "available",
        "voltage_trace": "available",
        "protocol_evidence": "10C constant-current charge; source index at 1 Hz"
      },
      "observation_kind": "instrument_series",
      "missing_items": [
        "Ambient temperature trace"
      ]
    },
    {
      "id": "a123-9ah-10c-dch",
      "cell_id": "a123-high-power-pouch-9ah",
      "sample_id": "not supplied per file",
      "asset_id": "oxford9ah-cc",
      "source_id": "oxford-9ah-data",
      "path": null,
      "original_member": "CC10Cdch.mat",
      "normalized_path": "full_cell/a123-9ah-10c-dch-normalized.csv",
      "normalized_sha256": "08d1fd87d8e9d946a77de363aebf669a04faeca80f4b2e64f154f3a4a88ce185",
      "current_convention": "Source signed current retained: charge positive, discharge negative; checked against protocol and voltage trend.",
      "processing": "No voltage/current smoothing, resampling, or row deletion. Source NaNs become empty CSV fields; U denotes unknown current mode. Time is relative sample index on the documented 1 Hz timebase. Celsius temperatures converted to kelvin. Full MAT/ZIP originals remain checksum-pinned at the source.",
      "missing_values": {
        "current_charge_positive_A": 1,
        "voltage_V": 1,
        "cell_temperature_K": 0
      },
      "temperature_definition": "Fourth Expivium column; archive README calls this reference temperature, related repository calls it mean temperature. Retained as a source-reported temperature; exact sensor/ROI identity is unresolved.",
      "csv_header_rows": 0,
      "license": "CC-BY-4.0",
      "protocol": "10C constant-current discharge; source index at 1 Hz",
      "relationship_to_parameters": "same_study_cell_family",
      "evidence": "Paper identifies a 9 Ah A123 power pouch; the linked ORA archive supplies this study's CC tests. Exact part number and per-file cell serial are not disclosed.",
      "independent_validation_by_this_project": false,
      "row_count": 362,
      "columns": [
        "time_s",
        "current_charge_positive_A",
        "voltage_V",
        "cell_temperature_K"
      ],
      "discharge_segments": [
        {
          "step": 1,
          "mean_discharge_current_A": 89.99888972222222,
          "nominal_C_rate": 10,
          "initial_preconditioning": false,
          "points": 360
        }
      ],
      "format": "Normalized measurements; original MAT/ZIP is external and checksum-pinned",
      "channel_availability": {
        "voltage_V": {
          "present_rows": 361,
          "total_rows": 362
        },
        "current_charge_positive_A": {
          "present_rows": 361,
          "total_rows": 362
        },
        "cell_temperature_K": {
          "present_rows": 362,
          "total_rows": 362
        },
        "ambient_temperature_K": {
          "present_rows": 0,
          "total_rows": 362
        }
      },
      "basic_test": {
        "type": "constant_current_charge",
        "current_measurement": "supplied; missing rows remain empty",
        "charge_trace": "available",
        "voltage_trace": "available",
        "protocol_evidence": "10C constant-current discharge; source index at 1 Hz"
      },
      "observation_kind": "instrument_series",
      "missing_items": [
        "Ambient temperature trace"
      ]
    }
  ],
  "external_datasets": [],
  "sources": {
    "oxford-9ah-data": {
      "kind": "dataset",
      "title": "Oxford high-power A123 LFP/graphite pouch-cell experiments",
      "authors": [
        "Malgorzata E. Wojtala",
        "Volkan Kumtepeli",
        "Eloise C. Tredenick",
        "Charles W. Monroe",
        "David A. Howey"
      ],
      "year": 2025,
      "doi": "10.5287/ora-eonzaxjpm",
      "url": "https://ora.ox.ac.uk/objects/uuid:fe9bad3e-8a72-4e3b-8f01-fec3324b6758",
      "license": "CC-BY-4.0",
      "role": "Ten CC charge/discharge experiments at 2/4/6/8/10C. The archive README supplies the 1 Hz timebase and license. The paper identifies A123 9 Ah; no part number is established."
    },
    "oxford-9ah-paper": {
      "kind": "paper",
      "title": "Electrochemical-thermal modelling of high power Li-ion pouch cells",
      "authors": [
        "Volkan Kumtepeli",
        "Malgorzata E. Wojtala",
        "Eloise C. Tredenick",
        "Charles W. Monroe",
        "David A. Howey"
      ],
      "year": 2026,
      "doi": "10.1016/j.jpowsour.2025.238764",
      "url": "https://doi.org/10.1016/j.jpowsour.2025.238764",
      "role": "A123 9 Ah power pouch cell; the model assumes fast diffusion rather than identifying a finite diffusion coefficient. Its full-cell pseudo-OCP is allocated between electrodes as a modeling convention, not measured electrode OCPs."
    }
  },
  "upstream_assets": {
    "oxford9ah-cc": {
      "filename": "pouch-cc.zip",
      "url": "https://ora.ox.ac.uk/objects/uuid:fe9bad3e-8a72-4e3b-8f01-fec3324b6758/files/s47429c42x",
      "source_id": "oxford-9ah-data",
      "license": "CC-BY-4.0",
      "sha256": "8684ea15ec06166bd95d218b521010e933e8d45100d6d22e292e7cff5739883e",
      "mirror_url": "https://github.com/FrankSuperG/electrochemical-battery-parameters/releases/download/upstream-lfp-v0.2.0/pouch-cc.zip"
    }
  },
  "canonical_data_root": "../../src/ebp/data",
  "independent_full_cell_validation": false
}

File: data/parameters/bpx-lfp-18650-2ah-undisclosed.json (part 1 of 2)
{
  "cell_id": "bpx-lfp-18650-2ah-undisclosed",
  "cell": {
    "manufacturer": null,
    "model": null,
    "display_name": "Undisclosed LFP/graphite 18650, 2 Ah (BPX)",
    "format": "18650",
    "chemistry": "LFP/graphite",
    "nominal_capacity_Ah": 2,
    "identity_level": "commercial_part_undisclosed",
    "source_ids": [
      "bpx-lfp-2022"
    ],
    "model_context": "DFN BPX example; not a uniquely identified commercial cell",
    "coverage": {
      "ocp": "Two electrode OCP fits available",
      "diffusion": "Two particle diffusivities and activation energies available",
      "kinetics": "BPX-defined rate constants; not exchange-current densities",
      "full_cell_tests": "No matching raw full-cell tests supplied in the example"
    },
    "match_level": "unmatched",
    "match_evidence": "The example title specifies chemistry, capacity and format only. No raw tests can be assigned to an exact commercial model.",
    "note": "Do not match this example to another 2 Ah LFP cell using nominal capacity alone.",
    "parameter_ids": [
      "bpx-lfp18650-cell-ambient-temperature-k",
      "bpx-lfp18650-cell-initial-temperature-k",
      "bpx-lfp18650-cell-reference-temperature-k",
      "bpx-lfp18650-cell-lower-voltage-cut-off-v",
      "bpx-lfp18650-cell-upper-voltage-cut-off-v",
      "bpx-lfp18650-cell-nominal-cell-capacity-a-h",
      "bpx-lfp18650-cell-specific-heat-capacity-j-k-1-kg-1",
      "bpx-lfp18650-cell-thermal-conductivity-w-m-1-k-1",
      "bpx-lfp18650-cell-density-kg-m-3",
      "bpx-lfp18650-cell-electrode-area-m2",
      "bpx-lfp18650-cell-number-of-electrode-pairs-connected-in-parallel-to-make-a-cell",
      "bpx-lfp18650-cell-external-surface-area-m2",
      "bpx-lfp18650-cell-volume-m3",
      "bpx-lfp18650-electrolyte-initial-concentration-mol-m-3",
      "bpx-lfp18650-electrolyte-cation-transference-number",
      "bpx-lfp18650-electrolyte-conductivity-activation-energy-j-mol-1",
      "bpx-lfp18650-electrolyte-diffusivity-activation-energy-j-mol-1",
      "bpx-lfp18650-negative-electrode-particle-radius-m",
      "bpx-lfp18650-negative-electrode-thickness-m",
      "bpx-lfp18650-negative-electrode-diffusivity-m2-s-1",
      "bpx-lfp18650-negative-electrode-conductivity-s-m-1",
      "bpx-lfp18650-negative-electrode-surface-area-per-unit-volume-m-1",
      "bpx-lfp18650-negative-electrode-porosity",
      "bpx-lfp18650-negative-electrode-transport-efficiency",
      "bpx-lfp18650-negative-electrode-reaction-rate-constant-mol-m-2-s-1",
      "bpx-lfp18650-negative-electrode-minimum-stoichiometry",
      "bpx-lfp18650-negative-electrode-maximum-stoichiometry",
      "bpx-lfp18650-negative-electrode-maximum-concentration-mol-m-3",
      "bpx-lfp18650-negative-electrode-diffusivity-activation-energy-j-mol-1",
      "bpx-lfp18650-negative-electrode-reaction-rate-constant-activation-energy-j-mol-1",
      "bpx-lfp18650-positive-electrode-particle-radius-m",
      "bpx-lfp18650-positive-electrode-thickness-m",
      "bpx-lfp18650-positive-electrode-diffusivity-m2-s-1",
      "bpx-lfp18650-positive-electrode-conductivity-s-m-1",
      "bpx-lfp18650-positive-electrode-surface-area-per-unit-volume-m-1",
      "bpx-lfp18650-positive-electrode-porosity",
      "bpx-lfp18650-positive-electrode-transport-efficiency",
      "bpx-lfp18650-positive-electrode-reaction-rate-constant-mol-m-2-s-1",
      "bpx-lfp18650-positive-electrode-minimum-stoichiometry",
      "bpx-lfp18650-positive-electrode-maximum-stoichiometry",
      "bpx-lfp18650-positive-electrode-maximum-concentration-mol-m-3",
      "bpx-lfp18650-positive-electrode-diffusivity-activation-energy-j-mol-1",
      "bpx-lfp18650-positive-electrode-reaction-rate-constant-activation-energy-j-mol-1",
      "bpx-lfp18650-separator-thickness-m",
      "bpx-lfp18650-separator-porosity",
      "bpx-lfp18650-separator-transport-efficiency"
    ],
    "full_cell_test_ids": [],
    "ocp_record_ids": [
      "bpx-lfp18650-lfp-ocp",
      "bpx-lfp18650-graphite-ocp"
    ],
    "evidence_matrix": {
      "ocp": {
        "record_ids": [
          "bpx-lfp18650-lfp-ocp",
          "bpx-lfp18650-graphite-ocp"
        ],
        "source_ids": [
          "bpx-lfp-2022"
        ],
        "match_level": "unmatched",
        "evidence": "Two electrode OCP fits available",
        "missing_items": [
          "Same-specimen measurement provenance unresolved"
        ]
      },
      "diffusion": {
        "record_ids": [
          "bpx-lfp18650-electrolyte-diffusivity-activation-energy-j-mol-1",
          "bpx-lfp18650-negative-electrode-diffusivity-m2-s-1",
          "bpx-lfp18650-negative-electrode-diffusivity-activation-energy-j-mol-1",
          "bpx-lfp18650-positive-electrode-diffusivity-m2-s-1",
          "bpx-lfp18650-positive-electrode-diffusivity-activation-energy-j-mol-1"
        ],
        "source_ids": [
          "bpx-lfp-2022"
        ],
        "match_level": "unmatched",
        "evidence": "Two particle diffusivities and activation energies available",
        "missing_items": [
          "Same-specimen measurement provenance unresolved"
        ]
      },
      "kinetics": {
        "record_ids": [
          "bpx-lfp18650-negative-electrode-reaction-rate-constant-mol-m-2-s-1",
          "bpx-lfp18650-negative-electrode-reaction-rate-constant-activation-energy-j-mol-1",
          "bpx-lfp18650-positive-electrode-reaction-rate-constant-mol-m-2-s-1",
          "bpx-lfp18650-positive-electrode-reaction-rate-constant-activation-energy-j-mol-1"
        ],
        "source_ids": [
          "bpx-lfp-2022"
        ],
        "match_level": "unmatched",
        "evidence": "BPX-defined rate constants; not exchange-current densities",
        "missing_items": [
          "Same-specimen measurement provenance unresolved"
        ]
      },
      "full_cell_tests": {
        "record_ids": [],
        "source_ids": [],
        "match_level": "missing",
        "evidence": "No matching raw full-cell tests supplied in the example",
        "missing_items": [
          "No matching imported records"
        ]
      },
      "basic_charge_discharge": {
        "record_ids": [],
        "source_ids": [],
        "match_level": "missing",
        "evidence": "No matching imported basic test",
        "missing_items": [
          "Matching CC charge/discharge observations"
        ]
      }
    },
    "missing_items": [
      "Identical characterization/validation specimen not established",
      "Independent full-cell model reproduction not performed",
      "Commercial part number unresolved",
      "Matching full-cell charge/discharge observations not imported"
    ]
  },
  "parameters": [
    {
      "id": "bpx-lfp18650-cell-ambient-temperature-k",
      "version": "1",
      "cell_id": "bpx-lfp-18650-2ah-undisclosed",
      "name": "Cell: Ambient temperature [K]",
      "category": "initial_state",
      "unit": "K",
      "representation": {
        "kind": "scalar",
        "value": 298.15
      },
      "source_ids": [
        "bpx-lfp-2022"
      ],
      "provenance": {
        "asset_id": "bpx-lfp-example",
        "location": "Parameterisation/Cell/Ambient temperature [K]",
        "origin_status": "bpx_parameter_value; individual measurement/fit/borrowed origin not independently audited"
      },
      "conditions": {
        "reference_temperature_K": 298.15
      },
      "definition": "Cell: Ambient temperature [K]",
      "license": "MIT",
      "independent_validation": false,
      "limitations": [
        "Commercial part number and matching experimental files are undisclosed.",
        "BPX v0.1 parameter definitions apply. Do not interchange rate constants, volumetric kinetics, and surface exchange-current densities."
      ]
    },
    {
      "id": "bpx-lfp18650-cell-initial-temperature-k",
      "version": "1",
      "cell_id": "bpx-lfp-18650-2ah-undisclosed",
      "name": "Cell: Initial temperature [K]",
      "category": "initial_state",
      "unit": "K",
      "representation": {
        "kind": "scalar",
        "value": 298.15
      },
      "source_ids": [
        "bpx-lfp-2022"
      ],
      "provenance": {
        "asset_id": "bpx-lfp-example",
        "location": "Parameterisation/Cell/Initial temperature [K]",
        "origin_status": "bpx_parameter_value; individual measurement/fit/borrowed origin not independently audited"
      },
      "conditions": {
        "reference_temperature_K": 298.15
      },
      "definition": "Cell: Initial temperature [K]",
      "license": "MIT",
      "independent_validation": false,
      "limitations": [
        "Commercial part number and matching experimental files are undisclosed.",
        "BPX v0.1 parameter definitions apply. Do not interchange rate constants, volumetric kinetics, and surface exchange-current densities."
      ]
    },
    {
      "id": "bpx-lfp18650-cell-reference-temperature-k",
      "version": "1",
      "cell_id": "bpx-lfp-18650-2ah-undisclosed",
      "name": "Cell: Reference temperature [K]",
      "category": "geometry",
      "unit": "K",
      "representation": {
        "kind": "scalar",
        "value": 298.15
      },
      "source_ids": [
        "bpx-lfp-2022"
      ],
      "provenance": {
        "asset_id": "bpx-lfp-example",
        "location": "Parameterisation/Cell/Reference temperature [K]",
        "origin_status": "bpx_parameter_value; individual measurement/fit/borrowed origin not independently audited"
      },
      "conditions": {
        "reference_temperature_K": 298.15
      },
      "definition": "Cell: Reference temperature [K]",
      "license": "MIT",
      "independent_validation": false,
      "limitations": [
        "Commercial part number and matching experimental files are undisclosed.",
        "BPX v0.1 parameter definitions apply. Do not interchange rate constants, volumetric kinetics, and surface exchange-current densities."
      ]
    },
    {
      "id": "bpx-lfp18650-cell-lower-voltage-cut-off-v",
      "version": "1",
      "cell_id": "bpx-lfp-18650-2ah-undisclosed",
      "name": "Cell: Lower voltage cut-off [V]",
      "category": "operating_limits",
      "unit": "V",
      "representation": {
        "kind": "scalar",
        "value": 2.0
      },
      "source_ids": [
        "bpx-lfp-2022"
      ],
      "provenance": {
        "asset_id": "bpx-lfp-example",
        "location": "Parameterisation/Cell/Lower voltage cut-off [V]",
        "origin_status": "bpx_parameter_value; individual measurement/fit/borrowed origin not independently audited"
      },
      "conditions": {
        "reference_temperature_K": 298.15
      },
      "definition": "Cell: Lower voltage cut-off [V]",
      "license": "MIT",
      "independent_validation": false,
      "limitations": [
        "Commercial part number and matching experimental files are undisclosed.",
        "BPX v0.1 parameter definitions apply. Do not interchange rate constants, volumetric kinetics, and surface exchange-current densities."
      ]
    },
    {
      "id": "bpx-lfp18650-cell-upper-voltage-cut-off-v",
      "version": "1",
      "cell_id": "bpx-lfp-18650-2ah-undisclosed",
      "name": "Cell: Upper voltage cut-off [V]",
      "category": "operating_limits",
      "unit": "V",
      "representation": {
        "kind": "scalar",
        "value": 3.65
      },
      "source_ids": [
        "bpx-lfp-2022"
      ],
      "provenance": {
        "asset_id": "bpx-lfp-example",
        "location": "Parameterisation/Cell/Upper voltage cut-off [V]",
        "origin_status": "bpx_parameter_value; individual measurement/fit/borrowed origin not independently audited"
      },
      "conditions": {
        "reference_temperature_K": 298.15
      },
      "definition": "Cell: Upper voltage cut-off [V]",
      "license": "MIT",
      "independent_validation": false,
      "limitations": [
        "Commercial part number and matching experimental files are undisclosed.",
        "BPX v0.1 parameter definitions apply. Do not interchange rate constants, volumetric kinetics, and surface exchange-current densities."
      ]
    },
    {
      "id": "bpx-lfp18650-cell-nominal-cell-capacity-a-h",
      "version": "1",
      "cell_id": "bpx-lfp-18650-2ah-undisclosed",
      "name": "Cell: Nominal cell capacity [A.h]",
      "category": "operating_limits",
      "unit": "A.h",
      "representation": {
        "kind": "scalar",
        "value": 2.0
      },
      "source_ids": [
        "bpx-lfp-2022"
      ],
      "provenance": {
        "asset_id": "bpx-lfp-example",
        "location": "Parameterisation/Cell/Nominal cell capacity [A.h]",
        "origin_status": "bpx_parameter_value; individual measurement/fit/borrowed origin not independently audited"
      },
      "conditions": {
        "reference_temperature_K": 298.15
      },
      "definition": "Cell: Nominal cell capacity [A.h]",
      "license": "MIT",
      "independent_validation": false,
      "limitations": [
        "Commercial part number and matching experimental files are undisclosed.",
        "BPX v0.1 parameter definitions apply. Do not interchange rate constants, volumetric kinetics, and surface exchange-current densities."
      ]
    },
    {
      "id": "bpx-lfp18650-cell-specific-heat-capacity-j-k-1-kg-1",
      "version": "1",
      "cell_id": "bpx-lfp-18650-2ah-undisclosed",
      "name": "Cell: Specific heat capacity [J.K-1.kg-1]",
      "category": "thermal",
      "unit": "J.K-1.kg-1",
      "representation": {
        "kind": "scalar",
        "value": 999.0
      },
      "source_ids": [
        "bpx-lfp-2022"
      ],
      "provenance": {
        "asset_id": "bpx-lfp-example",
        "location": "Parameterisation/Cell/Specific heat capacity [J.K-1.kg-1]",
        "origin_status": "estimated_thermal_property"
      },
      "conditions": {
        "reference_temperature_K": 298.15
      },
      "definition": "Cell: Specific heat capacity [J.K-1.kg-1]",
      "license": "MIT",
      "independent_validation": false,
      "limitations": [
        "Commercial part number and matching experimental files are undisclosed.",
        "BPX v0.1 parameter definitions apply. Do not interchange rate constants, volumetric kinetics, and surface exchange-current densities.",
        "Header explicitly states other thermal properties are estimated."
      ]
    },
    {
      "id": "bpx-lfp18650-cell-thermal-conductivity-w-m-1-k-1",
      "version": "1",
      "cell_id": "bpx-lfp-18650-2ah-undisclosed",
      "name": "Cell: Thermal conductivity [W.m-1.K-1]",
      "category": "thermal",
      "unit": "W.m-1.K-1",
      "representation": {
        "kind": "scalar",
        "value": 1.89
      },
      "source_ids": [
        "bpx-lfp-2022"
      ],
      "provenance": {
        "asset_id": "bpx-lfp-example",
        "location": "Parameterisation/Cell/Thermal conductivity [W.m-1.K-1]",
        "origin_status": "estimated_thermal_property"
      },
      "conditions": {
        "reference_temperature_K": 298.15
      },
      "definition": "Cell: Thermal conductivity [W.m-1.K-1]",
      "license": "MIT",
      "independent_validation": false,
      "limitations": [
        "Commercial part number and matching experimental files are undisclosed.",
        "BPX v0.1 parameter definitions apply. Do not interchange rate constants, volumetric kinetics, and surface exchange-current densities.",
        "Header explicitly states other thermal properties are estimated."
      ]
    },
    {
      "id": "bpx-lfp18650-cell-density-kg-m-3",
      "version": "1",
      "cell_id": "bpx-lfp-18650-2ah-undisclosed",
      "name": "Cell: Density [kg.m-3]",
      "category": "thermal",
      "unit": "kg.m-3",
      "representation": {
        "kind": "scalar",
        "value": 1940.0
      },
      "source_ids": [
        "bpx-lfp-2022"
      ],
      "provenance": {
        "asset_id": "bpx-lfp-example",
        "location": "Parameterisation/Cell/Density [kg.m-3]",
        "origin_status": "estimated_thermal_property"
      },
      "conditions": {
        "reference_temperature_K": 298.15
      },
      "definition": "Cell: Density [kg.m-3]",
      "license": "MIT",
      "independent_validation": false,
      "limitations": [
        "Commercial part number and matching experimental files are undisclosed.",
        "BPX v0.1 parameter definitions apply. Do not interchange rate constants, volumetric kinetics, and surface exchange-current densities.",
        "Header explicitly states other thermal properties are estimated."
      ]
    },
    {
      "id": "bpx-lfp18650-cell-electrode-area-m2",
      "version": "1",
      "cell_id": "bpx-lfp-18650-2ah-undisclosed",
      "name": "Cell: Electrode area [m2]",
      "category": "geometry",
      "unit": "m2",
      "representation": {
        "kind": "scalar",
        "value": 0.08959998
      },
      "source_ids": [
        "bpx-lfp-2022"
      ],
      "provenance": {
        "asset_id": "bpx-lfp-example",
        "location": "Parameterisation/Cell/Electrode area [m2]",
        "origin_status": "bpx_parameter_value; individual measurement/fit/borrowed origin not independently audited"
      },
      "conditions": {
        "reference_temperature_K": 298.15
      },
      "definition": "Cell: Electrode area [m2]",
      "license": "MIT",
      "independent_validation": false,
      "limitations": [
        "Commercial part number and matching experimental files are undisclosed.",
        "BPX v0.1 parameter definitions apply. Do not interchange rate constants, volumetric kinetics, and surface exchange-current densities."
      ]
    },
    {
      "id": "bpx-lfp18650-cell-number-of-electrode-pairs-connected-in-parallel-to-make-a-cell",
      "version": "1",
      "cell_id": "bpx-lfp-18650-2ah-undisclosed",
      "name": "Cell: Number of electrode pairs connected in parallel to make a cell",
      "category": "geometry",
      "unit": "1",
      "representation": {
        "kind": "scalar",
        "value": 1.0
      },
      "source_ids": [
        "bpx-lfp-2022"
      ],
      "provenance": {
        "asset_id": "bpx-lfp-example",
        "location": "Parameterisation/Cell/Number of electrode pairs connected in parallel to make a cell",
        "origin_status": "bpx_parameter_value; individual measurement/fit/borrowed origin not independently audited"
      },
      "conditions": {
        "reference_temperature_K": 298.15
      },
      "definition": "Cell: Number of electrode pairs connected in parallel to make a cell",
      "license": "MIT",
      "independent_validation": false,
      "limitations": [
        "Commercial part number and matching experimental files are undisclosed.",
        "BPX v0.1 parameter definitions apply. Do not interchange rate constants, volumetric kinetics, and surface exchange-current densities."
      ]
    },
    {
      "id": "bpx-lfp18650-cell-external-surface-area-m2",
      "version": "1",
      "cell_id": "bpx-lfp-18650-2ah-undisclosed",
      "name": "Cell: External surface area [m2]",
      "category": "geometry",
      "unit": "m2",
      "representation": {
        "kind": "scalar",
        "value": 0.00431
      },
      "source_ids": [
        "bpx-lfp-2022"
      ],
      "provenance": {
        "asset_id": "bpx-lfp-example",
        "location": "Parameterisation/Cell/External surface area [m2]",
        "origin_status": "bpx_parameter_value; individual measurement/fit/borrowed origin not independently audited"
      },
      "conditions": {
        "reference_temperature_K": 298.15
      },
      "definition": "Cell: External surface area [m2]",
      "license": "MIT",
      "independent_validation": false,
      "limitations": [
        "Commercial part number and matching experimental files are undisclosed.",
        "BPX v0.1 parameter definitions apply. Do not interchange rate constants, volumetric kinetics, and surface exchange-current densities."
      ]
    },
    {
      "id": "bpx-lfp18650-cell-volume-m3",
      "version": "1",
      "cell_id": "bpx-lfp-18650-2ah-undisclosed",
      "name": "Cell: Volume [m3]",
      "category": "geometry",
      "unit": "m3",
      "representation": {
        "kind": "scalar",
        "value": 1.7e-05
      },
      "source_ids": [
        "bpx-lfp-2022"
      ],
      "provenance": {
        "asset_id": "bpx-lfp-example",
        "location": "Parameterisation/Cell/Volume [m3]",
        "origin_status": "bpx_parameter_value; individual measurement/fit/borrowed origin not independently audited"
      },
      "conditions": {
        "reference_temperature_K": 298.15
      },
      "definition": "Cell: Volume [m3]",
      "license": "MIT",
      "independent_validation": false,
      "limitations": [
        "Commercial part number and matching experimental files are undisclosed.",
        "BPX v0.1 parameter definitions apply. Do not interchange rate constants, volumetric kinetics, and surface exchange-current densities."
      ]
    },
    {
      "id": "bpx-lfp18650-electrolyte-initial-concentration-mol-m-3",
      "version": "1",
      "cell_id": "bpx-lfp-18650-2ah-undisclosed",
      "name": "Electrolyte: Initial concentration [mol.m-3]",
      "category": "initial_state",
      "unit": "mol.m-3",
      "representation": {
        "kind": "scalar",
        "value": 1000.0
      },
      "source_ids": [
        "bpx-lfp-2022"
      ],
      "provenance": {
        "asset_id": "bpx-lfp-example",
        "location": "Parameterisation/Electrolyte/Initial concentration [mol.m-3]",
        "origin_status": "bpx_parameter_value; individual measurement/fit/borrowed origin not independently audited"
      },
      "conditions": {
        "reference_temperature_K": 298.15
      },
      "definition": "Electrolyte: Initial concentration [mol.m-3]",
      "license": "MIT",
      "independent_validation": false,
      "limitations": [
        "Commercial part number and matching experimental files are undisclosed.",
        "BPX v0.1 parameter definitions apply. Do not interchange rate constants, volumetric kinetics, and surface exchange-current densities."
      ]
    },
    {
      "id": "bpx-lfp18650-electrolyte-cation-transference-number",
      "version": "1",
      "cell_id": "bpx-lfp-18650-2ah-undisclosed",
      "name": "Electrolyte: Cation transference number",
      "category": "transport",
      "unit": "1",
      "representation": {
        "kind": "scalar",
        "value": 0.259
      },
      "source_ids": [
        "bpx-lfp-2022"
      ],
      "provenance": {
        "asset_id": "bpx-lfp-example",
        "location": "Parameterisation/Electrolyte/Cation transference number",
        "origin_status": "bpx_parameter_value; individual measurement/fit/borrowed origin not independently audited"
      },
      "conditions": {
        "reference_temperature_K": 298.15
      },
      "definition": "Electrolyte: Cation transference number",
      "license": "MIT",
      "independent_validation": false,
      "limitations": [
        "Commercial part number and matching experimental files are undisclosed.",
        "BPX v0.1 parameter definitions apply. Do not interchange rate constants, volumetric kinetics, and surface exchange-current densities."
      ]
    },
    {
      "id": "bpx-lfp18650-electrolyte-conductivity-activation-energy-j-mol-1",
      "version": "1",
      "cell_id": "bpx-lfp-18650-2ah-undisclosed",
      "name": "Electrolyte: Conductivity activation energy [J.mol-1]",
      "category": "transport",
      "unit": "J.mol-1",
      "representation": {
        "kind": "scalar",
        "value": 17100.0
      },
      "source_ids": [
        "bpx-lfp-2022"
      ],
      "provenance": {
        "asset_id": "bpx-lfp-example",
        "location": "Parameterisation/Electrolyte/Conductivity activation energy [J.mol-1]",
        "origin_status": "bpx_parameter_value; individual measurement/fit/borrowed origin not independently audited"
      },
      "conditions": {
        "reference_temperature_K": 298.15
      },
      "definition": "Electrolyte: Conductivity activation energy [J.mol-1]",
      "license": "MIT",
      "independent_validation": false,
      "limitations": [
        "Commercial part number and matching experimental files are undisclosed.",
        "BPX v0.1 parameter definitions apply. Do not interchange rate constants, volumetric kinetics, and surface exchange-current densities."
      ]
    },
    {
      "id": "bpx-lfp18650-electrolyte-diffusivity-activation-energy-j-mol-1",
      "version": "1",
      "cell_id": "bpx-lfp-18650-2ah-undisclosed",
      "name": "Electrolyte: Diffusivity activation energy [J.mol-1]",
      "category": "diffusion",
      "unit": "J.mol-1",
      "representation": {
        "kind": "scalar",
        "value": 17100.0
      },
      "source_ids": [
        "bpx-lfp-2022"
      ],
      "provenance": {
        "asset_id": "bpx-lfp-example",
        "location": "Parameterisation/Electrolyte/Diffusivity activation energy [J.mol-1]",
        "origin_status": "bpx_parameter_value; individual measurement/fit/borrowed origin not independently audited"
      },
      "conditions": {
        "reference_temperature_K": 298.15
      },
      "definition": "Electrolyte: Diffusivity activation energy [J.mol-1]",
      "license": "MIT",
      "independent_validation": false,
      "limitations": [
        "Commercial part number and matching experimental files are undisclosed.",
        "BPX v0.1 parameter definitions apply. Do not interchange rate constants, volumetric kinetics, and surface exchange-current densities."
      ]
    },
    {
      "id": "bpx-lfp18650-negative-electrode-particle-radius-m",
      "version": "1",
      "cell_id": "bpx-lfp-18650-2ah-undisclosed",
      "name": "Negative electrode: Particle radius [m]",
      "category": "geometry",
      "unit": "m",
      "representation": {
        "kind": "scalar",
        "value": 4.8e-06
      },
      "source_ids": [
        "bpx-lfp-2022"
      ],
      "provenance": {
        "asset_id": "bpx-lfp-example",
        "location": "Parameterisation/Negative electrode/Particle radius [m]",
        "origin_status": "bpx_parameter_value; individual measurement/fit/borrowed origin not independently audited"
      },
      "conditions": {
        "reference_temperature_K": 298.15
      },
      "definition": "Negative electrode: Particle radius [m]",
      "license": "MIT",
      "independent_validation": false,
      "limitations": [
        "Commercial part number and matching experimental files are undisclosed.",
        "BPX v0.1 parameter definitions apply. Do not interchange rate constants, volumetric kinetics, and surface exchange-current densities."
      ]
    },
    {
      "id": "bpx-lfp18650-negative-electrode-thickness-m",
      "version": "1",
      "cell_id": "bpx-lfp-18650-2ah-undisclosed",
      "name": "Negative electrode: Thickness [m]",
      "category": "geometry",
      "unit": "m",
      "representation": {
        "kind": "scalar",
        "value": 4.44e-05
      },
      "source_ids": [
        "bpx-lfp-2022"
      ],
      "provenance": {
        "asset_id": "bpx-lfp-example",
        "location": "Parameterisation/Negative electrode/Thickness [m]",
        "origin_status": "bpx_parameter_value; individual measurement/fit/borrowed origin not independently audited"
      },
      "conditions": {
        "reference_temperature_K": 298.15
      },
      "definition": "Negative electrode: Thickness [m]",
      "license": "MIT",
      "independent_validation": false,
      "limitations": [
        "Commercial part number and matching experimental files are undisclosed.",
        "BPX v0.1 parameter definitions apply. Do not interchange rate constants, volumetric kinetics, and surface exchange-current densities."
      ]
    },
    {
      "id": "bpx-lfp18650-negative-electrode-diffusivity-m2-s-1",
      "version": "1",
      "cell_id": "bpx-lfp-18650-2ah-undisclosed",
      "name": "Negative electrode: Diffusivity [m2.s-1]",
      "category": "diffusion",
      "unit": "m2.s-1",
      "representation": {
        "kind": "scalar",
        "value": 9.6e-15
      },
      "source_ids": [
        "bpx-lfp-2022"
      ],
      "provenance": {
        "asset_id": "bpx-lfp-example",
        "location": "Parameterisation/Negative electrode/Diffusivity [m2.s-1]",
        "origin_status": "bpx_parameter_value; individual measurement/fit/borrowed origin not independently audited"
      },
      "conditions": {
        "reference_temperature_K": 298.15
      },
      "definition": "Negative electrode: Diffusivity [m2.s-1]",
      "license": "MIT",
      "independent_validation": false,
      "limitations": [
        "Commercial part number and matching experimental files are undisclosed.",
        "BPX v0.1 parameter definitions apply. Do not interchange rate constants, volumetric kinetics, and surface exchange-current densities."
      ]
    },
    {
      "id": "bpx-lfp18650-negative-electrode-conductivity-s-m-1",
      "version": "1",
      "cell_id": "bpx-lfp-18650-2ah-undisclosed",
      "name": "Negative electrode: Conductivity [S.m-1]",
      "category": "geometry",
      "unit": "S.m-1",
      "representation": {
        "kind": "scalar",
        "value": 7.46
      },
      "source_ids": [
        "bpx-lfp-2022"
      ],
      "provenance": {
        "asset_id": "bpx-lfp-example",
        "location": "Parameterisation/Negative electrode/Conductivity [S.m-1]",
        "origin_status": "bpx_parameter_value; individual measurement/fit/borrowed origin not independently audited"
      },
      "conditions": {
        "reference_temperature_K": 298.15
      },
      "definition": "Negative electrode: Conductivity [S.m-1]",
      "license": "MIT",
      "independent_validation": false,
      "limitations": [
        "Commercial part number and matching experimental files are undisclosed.",
        "BPX v0.1 parameter definitions apply. Do not interchange rate constants, volumetric kinetics, and surface exchange-current densities."
      ]
    },
    {
      "id": "bpx-lfp18650-negative-electrode-surface-area-per-unit-volume-m-1",
      "version": "1",
      "cell_id": "bpx-lfp-18650-2ah-undisclosed",
      "name": "Negative electrode: Surface area per unit volume [m-1]",
      "category": "geometry",
      "unit": "m-1",
      "representation": {
        "kind": "scalar",
        "value": 473004.0
      },
      "source_ids": [
        "bpx-lfp-2022"
      ],
      "provenance": {
        "asset_id": "bpx-lfp-example",
        "location": "Parameterisation/Negative electrode/Surface area per unit volume [m-1]",
        "origin_status": "bpx_parameter_value; individual measurement/fit/borrowed origin not independently audited"
      },
      "conditions": {
        "reference_temperature_K": 298.15
      },
      "definition": "Negative electrode: Surface area per unit volume [m-1]",
      "license": "MIT",
      "independent_validation": false,
      "limitations": [
        "Commercial part number and matching experimental files are undisclosed.",
        "BPX v0.1 parameter definitions apply. Do not interchange rate constants, volumetric kinetics, and surface exchange-current densities."
      ]
    },
    {
      "id": "bpx-lfp18650-negative-electrode-porosity",
      "version": "1",
      "cell_id": "bpx-lfp-18650-2ah-undisclosed",
      "name": "Negative electrode: Porosity",
      "category": "geometry",
      "unit": "1",
      "representation": {
        "kind": "scalar",
        "value": 0.20666
      },
      "source_ids": [
        "bpx-lfp-2022"
      ],
      "provenance": {
        "asset_id": "bpx-lfp-example",
        "location": "Parameterisation/Negative electrode/Porosity",
        "origin_status": "bpx_parameter_value; individual measurement/fit/borrowed origin not independently audited"
      },
      "conditions": {
        "reference_temperature_K": 298.15
      },
      "definition": "Negative electrode: Porosity",
      "license": "MIT",
      "independent_validation": false,
      "limitations": [
        "Commercial part number and matching experimental files are undisclosed.",
        "BPX v0.1 parameter definitions apply. Do not interchange rate constants, volumetric kinetics, and surface exchange-current densities."
      ]
    },
    {
      "id": "bpx-lfp18650-negative-electrode-transport-efficiency",
      "version": "1",
      "cell_id": "bpx-lfp-18650-2ah-undisclosed",
      "name": "Negative electrode: Transport efficiency",
      "category": "geometry",
      "unit": "1",
      "representation": {
        "kind": "scalar",
        "value": 0.09395
      },
      "source_ids": [
        "bpx-lfp-2022"
      ],
      "provenance": {
        "asset_id": "bpx-lfp-example",
        "location": "Parameterisation/Negative electrode/Transport efficiency",
        "origin_status": "bpx_parameter_value; individual measurement/fit/borrowed origin not independently audited"
      },
      "conditions": {
        "reference_temperature_K": 298.15
      },
      "definition": "Negative electrode: Transport efficiency",
      "license": "MIT",
      "independent_validation": false,
      "limitations": [
        "Commercial part number and matching experimental files are undisclosed.",
        "BPX v0.1 parameter definitions apply. Do not interchange rate constants, volumetric kinetics, and surface exchange-current densities."
      ]
    },
    {
      "id": "bpx-lfp18650-negative-electrode-reaction-rate-constant-mol-m-2-s-1",
      "version": "1",
      "cell_id": "bpx-lfp-18650-2ah-undisclosed",
      "name": "Negative electrode: Reaction rate constant [mol.m-2.s-1]",
      "category": "kinetics",
      "unit": "mol.m-2.s-1",
      "representation": {
        "kind": "scalar",
        "value": 6.872e-06
      },
      "source_ids": [
        "bpx-lfp-2022"
      ],
      "provenance": {
        "asset_id": "bpx-lfp-example",
        "location": "Parameterisation/Negative electrode/Reaction rate constant [mol.m-2.s-1]",
        "origin_status": "bpx_parameter_value; individual measurement/fit/borrowed origin not independently audited"
      },
      "conditions": {
        "reference_temperature_K": 298.15
      },
      "definition": "Negative electrode: Reaction rate constant [mol.m-2.s-1]",
      "license": "MIT",
      "independent_validation": false,
      "limitations": [
        "Commercial part number and matching experimental files are undisclosed.",
        "BPX v0.1 parameter definitions apply. Do not interchange rate constants, volumetric kinetics, and surface exchange-current densities."
      ]
    },
    {
      "id": "bpx-lfp18650-negative-electrode-minimum-stoichiometry",
      "version": "1",
      "cell_id": "bpx-lfp-18650-2ah-undisclosed",
      "name": "Negative electrode: Minimum stoichiometry",
      "category": "geometry",
      "unit": "1",
      "representation": {
        "kind": "scalar",
        "value": 0.0016261
      },
      "source_ids": [
        "bpx-lfp-2022"
      ],
      "provenance": {
        "asset_id": "bpx-lfp-example",
        "location": "Parameterisation/Negative electrode/Minimum stoichiometry",
        "origin_status": "bpx_parameter_value; individual measurement/fit/borrowed origin not independently audited"
      },
      "conditions": {
        "reference_temperature_K": 298.15
      },
      "definition": "Negative electrode: Minimum stoichiometry",
      "license": "MIT",
      "independent_validation": false,
      "limitations": [
        "Commercial part number and matching experimental files are undisclosed.",
        "BPX v0.1 parameter definitions apply. Do not interchange rate constants, volumetric kinetics, and surface exchange-current densities."
      ]
    },
    {
      "id": "bpx-lfp18650-negative-electrode-maximum-stoichiometry",
      "version": "1",
      "cell_id": "bpx-lfp-18650-2ah-undisclosed",
      "name": "Negative electrode: Maximum stoichiometry",
      "category": "geometry",
      "unit": "1",
      "representation": {
        "kind": "scalar",
        "value": 0.82258
      },
      "source_ids": [
        "bpx-lfp-2022"
      ],
      "provenance": {
        "asset_id": "bpx-lfp-example",
        "location": "Parameterisation/Negative electrode/Maximum stoichiometry",
        "origin_status": "bpx_parameter_value; individual measurement/fit/borrowed origin not independently audited"
      },
      "conditions": {
        "reference_temperature_K": 298.15
      },
      "definition": "Negative electrode: Maximum stoichiometry",
      "license": "MIT",
      "independent_validation": false,
      "limitations": [
        "Commercial part number and matching experimental files are undisclosed.",
        "BPX v0.1 parameter definitions apply. Do not interchange rate constants, volumetric kinetics, and surface exchange-current densities."
      ]
    },
    {
      "id": "bpx-lfp18650-negative-electrode-maximum-concentration-mol-m-3",
      "version": "1",
      "cell_id": "bpx-lfp-18650-2ah-undisclosed",
      "name": "Negative electrode: Maximum concentration [mol.m-3]",
      "category": "geometry",
      "unit": "mol.m-3",
      "representation": {
        "kind": "scalar",
        "value": 31400.0
      },
      "source_ids": [
        "bpx-lfp-2022"
      ],
      "provenance": {
        "asset_id": "bpx-lfp-example",
        "location": "Parameterisation/Negative electrode/Maximum concentration [mol.m-3]",
        "origin_status": "bpx_parameter_value; individual measurement/fit/borrowed origin not independently audited"
      },
      "conditions": {
        "reference_temperature_K": 298.15
      },
      "definition": "Negative electrode: Maximum concentration [mol.m-3]",
      "license": "MIT",
      "independent_validation": false,
      "limitations": [
        "Commercial part number and matching experimental files are undisclosed.",
        "BPX v0.1 parameter definitions apply. Do not interchange rate constants, volumetric kinetics, and surface exchange-current densities."
      ]
    },
    {
      "id": "bpx-lfp18650-negative-electrode-diffusivity-activation-energy-j-mol-1",
      "version": "1",
      "cell_id": "bpx-lfp-18650-2ah-undisclosed",
      "name": "Negative electrode: Diffusivity activation energy [J.mol-1]",
      "category": "diffusion",
      "unit": "J.mol-1",
      "representation": {
        "kind": "scalar",
        "value": 30000.0
      },
      "source_ids": [
        "bpx-lfp-2022"
      ],
      "provenance": {
        "asset_id": "bpx-lfp-example",
        "location": "Parameterisation/Negative electrode/Diffusivity activation energy [J.mol-1]",
        "origin_status": "bpx_parameter_value; individual measurement/fit/borrowed origin not independently audited"
      },
      "conditions": {
        "reference_temperature_K": 298.15
      },
      "definition": "Negative electrode: Diffusivity activation energy [J.mol-1]",
      "license": "MIT",
      "independent_validation": false,
      "limitations": [
        "Commercial part number and matching experimental files are undisclosed.",
        "BPX v0.1 parameter definitions apply. Do not interchange rate constants, volumetric kinetics, and surface exchange-current densities."
      ]
    },
    {
      "id": "bpx-lfp18650-negative-electrode-reaction-rate-constant-activation-energy-j-mol-1",
      "version": "1",
      "cell_id": "bpx-lfp-18650-2ah-undisclosed",
      "name": "Negative electrode: Reaction rate constant activation energy [J.mol-1]",
      "category": "kinetics",
      "unit": "J.mol-1",
      "representation": {
        "kind": "scalar",
        "value": 55000.0
      },
      "source_ids": [
        "bpx-lfp-2022"
      ],
      "provenance": {
        "asset_id": "bpx-lfp-example",
        "location": "Parameterisation/Negative electrode/Reaction rate constant activation energy [J.mol-1]",
