Repository: FrankSuperG/electrochemical-battery-parameters

# Browse and download the data

Start here when browsing on GitHub. No Python installation or hosted website is required to find files.

1. Choose a cell below, [browse OCP by material](ocp/README.md), or [find full-cell tests by material](full-cell/README.md).
2. Open the linked **CSV** for data and **JSON** for definitions, source evidence and missing items.
3. Use the file page's **Raw / download raw file** controls to save the complete file. GitHub previews may not display large files. Keep the metadata and source license with your copy.

See [how to download, interpret and use files](../docs/DATA_ACCESS.md) for Excel, Python and model examples.

File: data/parameters/enertech-lco-pouch-ai2020.json (part 1 of 2)
{
  "cell_id": "enertech-lco-pouch-ai2020",
  "cell": {
    "manufacturer": "Enertech",
    "model": null,
    "display_name": "Enertech | LCO/graphite | 2.28 Ah model input",
    "chemistry": "LCO/graphite",
    "format": "pouch",
    "nominal_capacity_Ah": 2.28,
    "implementation_capacity_Ah": 2.28,
    "identity_level": "study_cell_family; commercial_part_unresolved",
    "match_level": "same_study_cell_family",
    "source_ids": [
      "ai-2020",
      "rieger-2016",
      "pybamm-25-4-2",
      "pybamm-data-1-0-2"
    ],
    "model_context": "Partial DFN/SPM/SPMe inputs and source-backed CC discharge observations",
    "match_evidence": "Enertech observations and Ai2020 implementation share the Ai/Rieger study family. Exact commercial model and specimen remain unresolved; borrowed electrode functions do not become measurements through this link.",
    "note": "OCP tables have Ai/Rieger attribution. Diffusivity and kinetics functions explicitly use Dualfoil. Separate temperature-rise files are not merged into absolute temperature or assumed synchronized with voltage.",
    "coverage": {
      "ocp": "Two published OCP tables; negative synthetic extrapolation guard removed",
      "diffusion": "Two borrowed Dualfoil Arrhenius diffusivity functions; not same-cell measured D",
      "kinetics": "Two borrowed Dualfoil exchange-current laws; not same-cell measured kinetics",
      "full_cell_tests": "Four experimental voltage series: 0.1/0.5/1/2C; three separate temperature-rise sidecars; measured current absent"
    },
    "parameter_ids": [
      "ai2020-negative-current-collector-thickness-m",
      "ai2020-negative-electrode-thickness-m",
      "ai2020-separator-thickness-m",
      "ai2020-positive-electrode-thickness-m",
      "ai2020-positive-current-collector-thickness-m",
      "ai2020-electrode-height-m",
      "ai2020-electrode-width-m",
      "ai2020-cell-volume-m3",
      "ai2020-cell-cooling-surface-area-m2",
      "ai2020-negative-electrode-porosity",
      "ai2020-negative-electrode-active-material-volume-fraction",
      "ai2020-negative-particle-radius-m",
      "ai2020-negative-electrode-conductivity-s-m-1",
      "ai2020-positive-electrode-porosity",
      "ai2020-positive-electrode-active-material-volume-fraction",
      "ai2020-positive-particle-radius-m",
      "ai2020-positive-electrode-conductivity-s-m-1",
      "ai2020-maximum-concentration-in-negative-electrode-mol-m-3",
      "ai2020-maximum-concentration-in-positive-electrode-mol-m-3",
      "ai2020-negative-electrode-density-kg-m-3",
      "ai2020-negative-electrode-specific-heat-capacity-j-kg-1-k-1",
      "ai2020-negative-electrode-thermal-conductivity-w-m-1-k-1",
      "ai2020-positive-electrode-density-kg-m-3",
      "ai2020-positive-electrode-specific-heat-capacity-j-kg-1-k-1",
      "ai2020-positive-electrode-thermal-conductivity-w-m-1-k-1",
      "ai2020-separator-density-kg-m-3",
      "ai2020-separator-specific-heat-capacity-j-kg-1-k-1",
      "ai2020-separator-thermal-conductivity-w-m-1-k-1",
      "ai2020-nominal-cell-capacity-a-h",
      "ai2020-lower-voltage-cut-off-v",
      "ai2020-upper-voltage-cut-off-v",
      "ai2020-initial-concentration-in-electrolyte-mol-m-3",
      "ai2020-initial-concentration-in-negative-electrode-mol-m-3",
      "ai2020-initial-concentration-in-positive-electrode-mol-m-3",
      "ai2020-negative-diffusivity",
      "ai2020-negative-exchange-current-density",
      "ai2020-positive-diffusivity",
      "ai2020-positive-exchange-current-density"
    ],
    "ocp_record_ids": [
      "ai2020-graphite-ocp",
      "ai2020-lco-ocp"
    ],
    "full_cell_test_ids": [
      "enertech-0p1c-discharge",
      "enertech-0p5c-discharge",
      "enertech-1c-discharge",
      "enertech-2c-discharge"
    ],
    "evidence_matrix": {
      "ocp": {
        "record_ids": [
          "ai2020-graphite-ocp",
          "ai2020-lco-ocp"
        ],
        "source_ids": [
          "ai-2020",
          "pybamm-25-4-2",
          "pybamm-data-1-0-2",
          "rieger-2016"
        ],
        "match_level": "same_study_cell_family",
        "evidence": "Two published OCP tables; negative synthetic extrapolation guard removed",
        "missing_items": [
          "Same-specimen measurement provenance unresolved"
        ]
      },
      "diffusion": {
        "record_ids": [
          "ai2020-negative-diffusivity",
          "ai2020-positive-diffusivity"
        ],
        "source_ids": [
          "ai-2020",
          "dualfoil-attribution",
          "pybamm-25-4-2",
          "rieger-2016"
        ],
        "match_level": "borrowed_model_input",
        "evidence": "Two borrowed Dualfoil Arrhenius diffusivity functions; not same-cell measured D",
        "missing_items": [
          "Same-cell measured values not established; borrowed functions retained"
        ]
      },
      "kinetics": {
        "record_ids": [
          "ai2020-negative-exchange-current-density",
          "ai2020-positive-exchange-current-density"
        ],
        "source_ids": [
          "ai-2020",
          "dualfoil-attribution",
          "pybamm-25-4-2",
          "rieger-2016"
        ],
        "match_level": "borrowed_model_input",
        "evidence": "Two borrowed Dualfoil exchange-current laws; not same-cell measured kinetics",
        "missing_items": [
          "Same-cell measured values not established; borrowed functions retained"
        ]
      },
      "full_cell_tests": {
        "record_ids": [
          "enertech-0p1c-discharge",
          "enertech-0p5c-discharge",
          "enertech-1c-discharge",
          "enertech-2c-discharge"
        ],
        "source_ids": [
          "pybamm-data-1-0-2"
        ],
        "match_level": "same_study_cell_family",
        "evidence": "Four experimental voltage series: 0.1/0.5/1/2C; three separate temperature-rise sidecars; measured current absent",
        "missing_items": [
          "Same-specimen measurement provenance unresolved"
        ]
      },
      "basic_charge_discharge": {
        "record_ids": [
          "enertech-0p1c-discharge",
          "enertech-0p5c-discharge",
          "enertech-1c-discharge",
          "enertech-2c-discharge"
        ],
        "source_ids": [
          "pybamm-data-1-0-2"
        ],
        "match_level": "same_study_cell_family",
        "evidence": "constant_current_discharge",
        "missing_items": [
          "Absolute measured temperature",
          "Ambient temperature trace",
          "Capacity channel",
          "Charge trace",
          "Exact specimen identifier",
          "Measured current trace"
        ]
      }
    },
    "missing_items": [
      "Identical characterization/validation specimen not established",
      "Independent full-cell model reproduction not performed",
      "Commercial part number unresolved"
    ]
  },
  "parameters": [
    {
      "id": "ai2020-negative-current-collector-thickness-m",
      "version": "1",
      "cell_id": "enertech-lco-pouch-ai2020",
      "category": "geometry",
      "name": "Negative current collector thickness [m]",
      "unit": "m",
      "representation": {
        "kind": "scalar",
        "value": 1e-05
      },
      "source_ids": [
        "ai-2020",
        "rieger-2016",
        "pybamm-25-4-2"
      ],
      "provenance": {
        "asset_id": "pybamm-ai2020-code",
        "location": "Ai2020.py::get_parameter_values::Negative current collector thickness [m]",
        "origin_status": "upstream_implementation_value; per-value measurement origin not independently audited"
      },
      "license": "BSD-3-Clause",
      "independent_validation": false,
      "conditions": {
        "reference_temperature_K": 298.15
      },
      "limitations": [
        "Partial implementation inputs; not a complete independently validated parameter set.",
        "Commercial Enertech part number and exact parameterization/validation specimen link are unresolved."
      ]
    },
    {
      "id": "ai2020-negative-electrode-thickness-m",
      "version": "1",
      "cell_id": "enertech-lco-pouch-ai2020",
      "category": "geometry",
      "name": "Negative electrode thickness [m]",
      "unit": "m",
      "representation": {
        "kind": "scalar",
        "value": 7.65e-05
      },
      "source_ids": [
        "ai-2020",
        "rieger-2016",
        "pybamm-25-4-2"
      ],
      "provenance": {
        "asset_id": "pybamm-ai2020-code",
        "location": "Ai2020.py::get_parameter_values::Negative electrode thickness [m]",
        "origin_status": "upstream_implementation_value; per-value measurement origin not independently audited"
      },
      "license": "BSD-3-Clause",
      "independent_validation": false,
      "conditions": {
        "reference_temperature_K": 298.15
      },
      "limitations": [
        "Partial implementation inputs; not a complete independently validated parameter set.",
        "Commercial Enertech part number and exact parameterization/validation specimen link are unresolved."
      ]
    },
    {
      "id": "ai2020-separator-thickness-m",
      "version": "1",
      "cell_id": "enertech-lco-pouch-ai2020",
      "category": "geometry",
      "name": "Separator thickness [m]",
      "unit": "m",
      "representation": {
        "kind": "scalar",
        "value": 2.5e-05
      },
      "source_ids": [
        "ai-2020",
        "rieger-2016",
        "pybamm-25-4-2"
      ],
      "provenance": {
        "asset_id": "pybamm-ai2020-code",
        "location": "Ai2020.py::get_parameter_values::Separator thickness [m]",
        "origin_status": "upstream_implementation_value; per-value measurement origin not independently audited"
      },
      "license": "BSD-3-Clause",
      "independent_validation": false,
      "conditions": {
        "reference_temperature_K": 298.15
      },
      "limitations": [
        "Partial implementation inputs; not a complete independently validated parameter set.",
        "Commercial Enertech part number and exact parameterization/validation specimen link are unresolved."
      ]
    },
    {
      "id": "ai2020-positive-electrode-thickness-m",
      "version": "1",
      "cell_id": "enertech-lco-pouch-ai2020",
      "category": "geometry",
      "name": "Positive electrode thickness [m]",
      "unit": "m",
      "representation": {
        "kind": "scalar",
        "value": 6.8e-05
      },
      "source_ids": [
        "ai-2020",
        "rieger-2016",
        "pybamm-25-4-2"
      ],
      "provenance": {
        "asset_id": "pybamm-ai2020-code",
        "location": "Ai2020.py::get_parameter_values::Positive electrode thickness [m]",
        "origin_status": "upstream_implementation_value; per-value measurement origin not independently audited"
      },
      "license": "BSD-3-Clause",
      "independent_validation": false,
      "conditions": {
        "reference_temperature_K": 298.15
      },
      "limitations": [
        "Partial implementation inputs; not a complete independently validated parameter set.",
        "Commercial Enertech part number and exact parameterization/validation specimen link are unresolved."
      ]
    },
    {
      "id": "ai2020-positive-current-collector-thickness-m",
      "version": "1",
      "cell_id": "enertech-lco-pouch-ai2020",
      "category": "geometry",
      "name": "Positive current collector thickness [m]",
      "unit": "m",
      "representation": {
        "kind": "scalar",
        "value": 1.5e-05
      },
      "source_ids": [
        "ai-2020",
        "rieger-2016",
        "pybamm-25-4-2"
      ],
      "provenance": {
        "asset_id": "pybamm-ai2020-code",
        "location": "Ai2020.py::get_parameter_values::Positive current collector thickness [m]",
        "origin_status": "upstream_implementation_value; per-value measurement origin not independently audited"
      },
      "license": "BSD-3-Clause",
      "independent_validation": false,
      "conditions": {
        "reference_temperature_K": 298.15
      },
      "limitations": [
        "Partial implementation inputs; not a complete independently validated parameter set.",
        "Commercial Enertech part number and exact parameterization/validation specimen link are unresolved."
      ]
    },
    {
      "id": "ai2020-electrode-height-m",
      "version": "1",
      "cell_id": "enertech-lco-pouch-ai2020",
      "category": "geometry",
      "name": "Electrode height [m]",
      "unit": "m",
      "representation": {
        "kind": "scalar",
        "value": 0.051
      },
      "source_ids": [
        "ai-2020",
        "rieger-2016",
        "pybamm-25-4-2"
      ],
      "provenance": {
        "asset_id": "pybamm-ai2020-code",
        "location": "Ai2020.py::get_parameter_values::Electrode height [m]",
        "origin_status": "upstream_implementation_value; per-value measurement origin not independently audited"
      },
      "license": "BSD-3-Clause",
      "independent_validation": false,
      "conditions": {
        "reference_temperature_K": 298.15
      },
      "limitations": [
        "Partial implementation inputs; not a complete independently validated parameter set.",
        "Commercial Enertech part number and exact parameterization/validation specimen link are unresolved."
      ]
    },
    {
      "id": "ai2020-electrode-width-m",
      "version": "1",
      "cell_id": "enertech-lco-pouch-ai2020",
      "category": "geometry",
      "name": "Electrode width [m]",
      "unit": "m",
      "representation": {
        "kind": "scalar",
        "value": 0.047
      },
      "source_ids": [
        "ai-2020",
        "rieger-2016",
        "pybamm-25-4-2"
      ],
      "provenance": {
        "asset_id": "pybamm-ai2020-code",
        "location": "Ai2020.py::get_parameter_values::Electrode width [m]",
        "origin_status": "upstream_implementation_value; per-value measurement origin not independently audited"
      },
      "license": "BSD-3-Clause",
      "independent_validation": false,
      "conditions": {
        "reference_temperature_K": 298.15
      },
      "limitations": [
        "Partial implementation inputs; not a complete independently validated parameter set.",
        "Commercial Enertech part number and exact parameterization/validation specimen link are unresolved."
      ]
    },
    {
      "id": "ai2020-cell-volume-m3",
      "version": "1",
      "cell_id": "enertech-lco-pouch-ai2020",
      "category": "geometry",
      "name": "Cell volume [m3]",
      "unit": "m3",
      "representation": {
        "kind": "scalar",
        "value": 1.5341e-05
      },
      "source_ids": [
        "ai-2020",
        "rieger-2016",
        "pybamm-25-4-2"
      ],
      "provenance": {
        "asset_id": "pybamm-ai2020-code",
        "location": "Ai2020.py::get_parameter_values::Cell volume [m3]",
        "origin_status": "upstream_implementation_value; per-value measurement origin not independently audited"
      },
      "license": "BSD-3-Clause",
      "independent_validation": false,
      "conditions": {
        "reference_temperature_K": 298.15
      },
      "limitations": [
        "Partial implementation inputs; not a complete independently validated parameter set.",
        "Commercial Enertech part number and exact parameterization/validation specimen link are unresolved."
      ]
    },
    {
      "id": "ai2020-cell-cooling-surface-area-m2",
      "version": "1",
      "cell_id": "enertech-lco-pouch-ai2020",
      "category": "geometry",
      "name": "Cell cooling surface area [m2]",
      "unit": "m2",
      "representation": {
        "kind": "scalar",
        "value": 0.0060484
      },
      "source_ids": [
        "ai-2020",
        "rieger-2016",
        "pybamm-25-4-2"
      ],
      "provenance": {
        "asset_id": "pybamm-ai2020-code",
        "location": "Ai2020.py::get_parameter_values::Cell cooling surface area [m2]",
        "origin_status": "upstream_implementation_value; per-value measurement origin not independently audited"
      },
      "license": "BSD-3-Clause",
      "independent_validation": false,
      "conditions": {
        "reference_temperature_K": 298.15
      },
      "limitations": [
        "Partial implementation inputs; not a complete independently validated parameter set.",
        "Commercial Enertech part number and exact parameterization/validation specimen link are unresolved."
      ]
    },
    {
      "id": "ai2020-negative-electrode-porosity",
      "version": "1",
      "cell_id": "enertech-lco-pouch-ai2020",
      "category": "electrode",
      "name": "Negative electrode porosity",
      "unit": "1",
      "representation": {
        "kind": "scalar",
        "value": 0.33
      },
      "source_ids": [
        "ai-2020",
        "rieger-2016",
        "pybamm-25-4-2"
      ],
      "provenance": {
        "asset_id": "pybamm-ai2020-code",
        "location": "Ai2020.py::get_parameter_values::Negative electrode porosity",
        "origin_status": "upstream_implementation_value; per-value measurement origin not independently audited"
      },
      "license": "BSD-3-Clause",
      "independent_validation": false,
      "conditions": {
        "reference_temperature_K": 298.15
      },
      "limitations": [
        "Partial implementation inputs; not a complete independently validated parameter set.",
        "Commercial Enertech part number and exact parameterization/validation specimen link are unresolved."
      ]
    },
    {
      "id": "ai2020-negative-electrode-active-material-volume-fraction",
      "version": "1",
      "cell_id": "enertech-lco-pouch-ai2020",
      "category": "electrode",
      "name": "Negative electrode active material volume fraction",
      "unit": "1",
      "representation": {
        "kind": "scalar",
        "value": 0.61
      },
      "source_ids": [
        "ai-2020",
        "rieger-2016",
        "pybamm-25-4-2"
      ],
      "provenance": {
        "asset_id": "pybamm-ai2020-code",
        "location": "Ai2020.py::get_parameter_values::Negative electrode active material volume fraction",
        "origin_status": "upstream_implementation_value; per-value measurement origin not independently audited"
      },
      "license": "BSD-3-Clause",
      "independent_validation": false,
      "conditions": {
        "reference_temperature_K": 298.15
      },
      "limitations": [
        "Partial implementation inputs; not a complete independently validated parameter set.",
        "Commercial Enertech part number and exact parameterization/validation specimen link are unresolved."
      ]
    },
    {
      "id": "ai2020-negative-particle-radius-m",
      "version": "1",
      "cell_id": "enertech-lco-pouch-ai2020",
      "category": "electrode",
      "name": "Negative particle radius [m]",
      "unit": "m",
      "representation": {
        "kind": "scalar",
        "value": 5e-06
      },
      "source_ids": [
        "ai-2020",
        "rieger-2016",
        "pybamm-25-4-2"
      ],
      "provenance": {
        "asset_id": "pybamm-ai2020-code",
        "location": "Ai2020.py::get_parameter_values::Negative particle radius [m]",
        "origin_status": "upstream_implementation_value; per-value measurement origin not independently audited"
      },
      "license": "BSD-3-Clause",
      "independent_validation": false,
      "conditions": {
        "reference_temperature_K": 298.15
      },
      "limitations": [
        "Partial implementation inputs; not a complete independently validated parameter set.",
        "Commercial Enertech part number and exact parameterization/validation specimen link are unresolved."
      ]
    },
    {
      "id": "ai2020-negative-electrode-conductivity-s-m-1",
      "version": "1",
      "cell_id": "enertech-lco-pouch-ai2020",
      "category": "electrode",
      "name": "Negative electrode conductivity [S.m-1]",
      "unit": "S.m-1",
      "representation": {
        "kind": "scalar",
        "value": 100.0
      },
      "source_ids": [
        "ai-2020",
        "rieger-2016",
        "pybamm-25-4-2"
      ],
      "provenance": {
        "asset_id": "pybamm-ai2020-code",
        "location": "Ai2020.py::get_parameter_values::Negative electrode conductivity [S.m-1]",
        "origin_status": "upstream_implementation_value; per-value measurement origin not independently audited"
      },
      "license": "BSD-3-Clause",
      "independent_validation": false,
      "conditions": {
        "reference_temperature_K": 298.15
      },
      "limitations": [
        "Partial implementation inputs; not a complete independently validated parameter set.",
        "Commercial Enertech part number and exact parameterization/validation specimen link are unresolved."
      ]
    },
    {
      "id": "ai2020-positive-electrode-porosity",
      "version": "1",
      "cell_id": "enertech-lco-pouch-ai2020",
      "category": "electrode",
      "name": "Positive electrode porosity",
      "unit": "1",
      "representation": {
        "kind": "scalar",
        "value": 0.32
      },
      "source_ids": [
        "ai-2020",
        "rieger-2016",
        "pybamm-25-4-2"
      ],
      "provenance": {
        "asset_id": "pybamm-ai2020-code",
        "location": "Ai2020.py::get_parameter_values::Positive electrode porosity",
        "origin_status": "upstream_implementation_value; per-value measurement origin not independently audited"
      },
      "license": "BSD-3-Clause",
      "independent_validation": false,
      "conditions": {
        "reference_temperature_K": 298.15
      },
      "limitations": [
        "Partial implementation inputs; not a complete independently validated parameter set.",
        "Commercial Enertech part number and exact parameterization/validation specimen link are unresolved."
      ]
    },
    {
      "id": "ai2020-positive-electrode-active-material-volume-fraction",
      "version": "1",
      "cell_id": "enertech-lco-pouch-ai2020",
      "category": "electrode",
      "name": "Positive electrode active material volume fraction",
      "unit": "1",
      "representation": {
        "kind": "scalar",
        "value": 0.62
      },
      "source_ids": [
        "ai-2020",
        "rieger-2016",
        "pybamm-25-4-2"
      ],
      "provenance": {
        "asset_id": "pybamm-ai2020-code",
        "location": "Ai2020.py::get_parameter_values::Positive electrode active material volume fraction",
        "origin_status": "upstream_implementation_value; per-value measurement origin not independently audited"
      },
      "license": "BSD-3-Clause",
      "independent_validation": false,
      "conditions": {
        "reference_temperature_K": 298.15
      },
      "limitations": [
        "Partial implementation inputs; not a complete independently validated parameter set.",
        "Commercial Enertech part number and exact parameterization/validation specimen link are unresolved."
      ]
    },
    {
      "id": "ai2020-positive-particle-radius-m",
      "version": "1",
      "cell_id": "enertech-lco-pouch-ai2020",
      "category": "electrode",
      "name": "Positive particle radius [m]",
      "unit": "m",
      "representation": {
        "kind": "scalar",
        "value": 3e-06
      },
      "source_ids": [
        "ai-2020",
        "rieger-2016",
        "pybamm-25-4-2"
      ],
      "provenance": {
        "asset_id": "pybamm-ai2020-code",
        "location": "Ai2020.py::get_parameter_values::Positive particle radius [m]",
        "origin_status": "upstream_implementation_value; per-value measurement origin not independently audited"
      },
      "license": "BSD-3-Clause",
      "independent_validation": false,
      "conditions": {
        "reference_temperature_K": 298.15
      },
      "limitations": [
        "Partial implementation inputs; not a complete independently validated parameter set.",
        "Commercial Enertech part number and exact parameterization/validation specimen link are unresolved."
      ]
    },
    {
      "id": "ai2020-positive-electrode-conductivity-s-m-1",
      "version": "1",
      "cell_id": "enertech-lco-pouch-ai2020",
      "category": "electrode",
      "name": "Positive electrode conductivity [S.m-1]",
      "unit": "S.m-1",
      "representation": {
        "kind": "scalar",
        "value": 10.0
      },
      "source_ids": [
        "ai-2020",
        "rieger-2016",
        "pybamm-25-4-2"
      ],
      "provenance": {
        "asset_id": "pybamm-ai2020-code",
        "location": "Ai2020.py::get_parameter_values::Positive electrode conductivity [S.m-1]",
        "origin_status": "upstream_implementation_value; per-value measurement origin not independently audited"
      },
      "license": "BSD-3-Clause",
      "independent_validation": false,
      "conditions": {
        "reference_temperature_K": 298.15
      },
      "limitations": [
        "Partial implementation inputs; not a complete independently validated parameter set.",
        "Commercial Enertech part number and exact parameterization/validation specimen link are unresolved."
      ]
    },
    {
      "id": "ai2020-maximum-concentration-in-negative-electrode-mol-m-3",
      "version": "1",
      "cell_id": "enertech-lco-pouch-ai2020",
      "category": "electrode",
      "name": "Maximum concentration in negative electrode [mol.m-3]",
      "unit": "mol.m-3",
      "representation": {
        "kind": "scalar",
        "value": 28700.0
      },
      "source_ids": [
        "ai-2020",
        "rieger-2016",
        "pybamm-25-4-2"
      ],
      "provenance": {
        "asset_id": "pybamm-ai2020-code",
        "location": "Ai2020.py::get_parameter_values::Maximum concentration in negative electrode [mol.m-3]",
        "origin_status": "upstream_implementation_value; per-value measurement origin not independently audited"
      },
      "license": "BSD-3-Clause",
      "independent_validation": false,
      "conditions": {
        "reference_temperature_K": 298.15
      },
      "limitations": [
        "Partial implementation inputs; not a complete independently validated parameter set.",
        "Commercial Enertech part number and exact parameterization/validation specimen link are unresolved."
      ]
    },
    {
      "id": "ai2020-maximum-concentration-in-positive-electrode-mol-m-3",
      "version": "1",
      "cell_id": "enertech-lco-pouch-ai2020",
      "category": "electrode",
      "name": "Maximum concentration in positive electrode [mol.m-3]",
      "unit": "mol.m-3",
      "representation": {
        "kind": "scalar",
        "value": 49943.0
      },
      "source_ids": [
        "ai-2020",
        "rieger-2016",
        "pybamm-25-4-2"
      ],
      "provenance": {
        "asset_id": "pybamm-ai2020-code",
        "location": "Ai2020.py::get_parameter_values::Maximum concentration in positive electrode [mol.m-3]",
        "origin_status": "upstream_implementation_value; per-value measurement origin not independently audited"
      },
      "license": "BSD-3-Clause",
      "independent_validation": false,
      "conditions": {
        "reference_temperature_K": 298.15
      },
      "limitations": [
        "Partial implementation inputs; not a complete independently validated parameter set.",
        "Commercial Enertech part number and exact parameterization/validation specimen link are unresolved."
      ]
    },
    {
      "id": "ai2020-negative-electrode-density-kg-m-3",
      "version": "1",
      "cell_id": "enertech-lco-pouch-ai2020",
      "category": "thermal",
      "name": "Negative electrode density [kg.m-3]",
      "unit": "kg.m-3",
      "representation": {
        "kind": "scalar",
        "value": 2470.0
      },
      "source_ids": [
        "ai-2020",
        "rieger-2016",
        "pybamm-25-4-2"
      ],
      "provenance": {
        "asset_id": "pybamm-ai2020-code",
        "location": "Ai2020.py::get_parameter_values::Negative electrode density [kg.m-3]",
        "origin_status": "upstream_implementation_value; per-value measurement origin not independently audited"
      },
      "license": "BSD-3-Clause",
      "independent_validation": false,
      "conditions": {
        "reference_temperature_K": 298.15
      },
      "limitations": [
        "Partial implementation inputs; not a complete independently validated parameter set.",
        "Commercial Enertech part number and exact parameterization/validation specimen link are unresolved."
      ]
    },
    {
      "id": "ai2020-negative-electrode-specific-heat-capacity-j-kg-1-k-1",
      "version": "1",
      "cell_id": "enertech-lco-pouch-ai2020",
      "category": "thermal",
      "name": "Negative electrode specific heat capacity [J.kg-1.K-1]",
      "unit": "J.kg-1.K-1",
      "representation": {
        "kind": "scalar",
        "value": 1080.2
      },
      "source_ids": [
        "ai-2020",
        "rieger-2016",
        "pybamm-25-4-2"
      ],
      "provenance": {
        "asset_id": "pybamm-ai2020-code",
        "location": "Ai2020.py::get_parameter_values::Negative electrode specific heat capacity [J.kg-1.K-1]",
        "origin_status": "upstream_implementation_value; per-value measurement origin not independently audited"
      },
      "license": "BSD-3-Clause",
      "independent_validation": false,
      "conditions": {
        "reference_temperature_K": 298.15
      },
      "limitations": [
        "Partial implementation inputs; not a complete independently validated parameter set.",
        "Commercial Enertech part number and exact parameterization/validation specimen link are unresolved."
      ]
    },
    {
      "id": "ai2020-negative-electrode-thermal-conductivity-w-m-1-k-1",
      "version": "1",
      "cell_id": "enertech-lco-pouch-ai2020",
      "category": "thermal",
      "name": "Negative electrode thermal conductivity [W.m-1.K-1]",
      "unit": "W.m-1.K-1",
      "representation": {
        "kind": "scalar",
        "value": 1.04
      },
      "source_ids": [
        "ai-2020",
        "rieger-2016",
        "pybamm-25-4-2"
      ],
      "provenance": {
        "asset_id": "pybamm-ai2020-code",
        "location": "Ai2020.py::get_parameter_values::Negative electrode thermal conductivity [W.m-1.K-1]",
        "origin_status": "upstream_implementation_value; per-value measurement origin not independently audited"
      },
      "license": "BSD-3-Clause",
      "independent_validation": false,
      "conditions": {
        "reference_temperature_K": 298.15
      },
      "limitations": [
        "Partial implementation inputs; not a complete independently validated parameter set.",
        "Commercial Enertech part number and exact parameterization/validation specimen link are unresolved."
      ]
    },
    {
      "id": "ai2020-positive-electrode-density-kg-m-3",
      "version": "1",
      "cell_id": "enertech-lco-pouch-ai2020",
      "category": "thermal",
      "name": "Positive electrode density [kg.m-3]",
      "unit": "kg.m-3",
      "representation": {
        "kind": "scalar",
        "value": 2470.0
      },
      "source_ids": [
        "ai-2020",
        "rieger-2016",
        "pybamm-25-4-2"
      ],
      "provenance": {
        "asset_id": "pybamm-ai2020-code",
        "location": "Ai2020.py::get_parameter_values::Positive electrode density [kg.m-3]",
        "origin_status": "upstream_implementation_value; per-value measurement origin not independently audited"
      },
      "license": "BSD-3-Clause",
      "independent_validation": false,
      "conditions": {
        "reference_temperature_K": 298.15
      },
      "limitations": [
        "Partial implementation inputs; not a complete independently validated parameter set.",
        "Commercial Enertech part number and exact parameterization/validation specimen link are unresolved."
      ]
    },
    {
      "id": "ai2020-positive-electrode-specific-heat-capacity-j-kg-1-k-1",
      "version": "1",
      "cell_id": "enertech-lco-pouch-ai2020",
      "category": "thermal",
      "name": "Positive electrode specific heat capacity [J.kg-1.K-1]",
      "unit": "J.kg-1.K-1",
      "representation": {
        "kind": "scalar",
        "value": 1080.2
      },
      "source_ids": [
        "ai-2020",
        "rieger-2016",
        "pybamm-25-4-2"
      ],
      "provenance": {
        "asset_id": "pybamm-ai2020-code",
        "location": "Ai2020.py::get_parameter_values::Positive electrode specific heat capacity [J.kg-1.K-1]",
        "origin_status": "upstream_implementation_value; per-value measurement origin not independently audited"
      },
      "license": "BSD-3-Clause",
      "independent_validation": false,
      "conditions": {
        "reference_temperature_K": 298.15
      },
      "limitations": [
        "Partial implementation inputs; not a complete independently validated parameter set.",
        "Commercial Enertech part number and exact parameterization/validation specimen link are unresolved."
      ]
    },
    {
      "id": "ai2020-positive-electrode-thermal-conductivity-w-m-1-k-1",
      "version": "1",
      "cell_id": "enertech-lco-pouch-ai2020",
      "category": "thermal",
      "name": "Positive electrode thermal conductivity [W.m-1.K-1]",
      "unit": "W.m-1.K-1",
      "representation": {
        "kind": "scalar",
        "value": 1.58
      },
      "source_ids": [
        "ai-2020",
        "rieger-2016",
        "pybamm-25-4-2"
      ],
      "provenance": {
        "asset_id": "pybamm-ai2020-code",
        "location": "Ai2020.py::get_parameter_values::Positive electrode thermal conductivity [W.m-1.K-1]",
        "origin_status": "upstream_implementation_value; per-value measurement origin not independently audited"
      },
      "license": "BSD-3-Clause",
      "independent_validation": false,
      "conditions": {
        "reference_temperature_K": 298.15
      },
      "limitations": [
        "Partial implementation inputs; not a complete independently validated parameter set.",
        "Commercial Enertech part number and exact parameterization/validation specimen link are unresolved."
      ]
    },
    {
      "id": "ai2020-separator-density-kg-m-3",
      "version": "1",
      "cell_id": "enertech-lco-pouch-ai2020",
      "category": "thermal",
      "name": "Separator density [kg.m-3]",
      "unit": "kg.m-3",
      "representation": {
        "kind": "scalar",
        "value": 2470.0
      },
      "source_ids": [
        "ai-2020",
        "rieger-2016",
        "pybamm-25-4-2"
      ],
      "provenance": {
        "asset_id": "pybamm-ai2020-code",
        "location": "Ai2020.py::get_parameter_values::Separator density [kg.m-3]",
        "origin_status": "upstream_implementation_value; per-value measurement origin not independently audited"
      },
      "license": "BSD-3-Clause",
      "independent_validation": false,
      "conditions": {
        "reference_temperature_K": 298.15
      },
      "limitations": [
        "Partial implementation inputs; not a complete independently validated parameter set.",
        "Commercial Enertech part number and exact parameterization/validation specimen link are unresolved."
      ]
    },
    {
      "id": "ai2020-separator-specific-heat-capacity-j-kg-1-k-1",
      "version": "1",
      "cell_id": "enertech-lco-pouch-ai2020",
      "category": "thermal",
      "name": "Separator specific heat capacity [J.kg-1.K-1]",
      "unit": "J.kg-1.K-1",
      "representation": {
        "kind": "scalar",
        "value": 1080.2
      },
      "source_ids": [
        "ai-2020",
        "rieger-2016",
        "pybamm-25-4-2"
      ],
      "provenance": {
        "asset_id": "pybamm-ai2020-code",
        "location": "Ai2020.py::get_parameter_values::Separator specific heat capacity [J.kg-1.K-1]",
        "origin_status": "upstream_implementation_value; per-value measurement origin not independently audited"
      },
      "license": "BSD-3-Clause",
      "independent_validation": false,
      "conditions": {
        "reference_temperature_K": 298.15
      },
      "limitations": [
        "Partial implementation inputs; not a complete independently validated parameter set.",
        "Commercial Enertech part number and exact parameterization/validation specimen link are unresolved."
      ]
    },
    {
      "id": "ai2020-separator-thermal-conductivity-w-m-1-k-1",
      "version": "1",
      "cell_id": "enertech-lco-pouch-ai2020",
      "category": "thermal",
      "name": "Separator thermal conductivity [W.m-1.K-1]",
      "unit": "W.m-1.K-1",
      "representation": {
        "kind": "scalar",
        "value": 0.334
      },
      "source_ids": [
        "ai-2020",
        "rieger-2016",
        "pybamm-25-4-2"
      ],
      "provenance": {
        "asset_id": "pybamm-ai2020-code",
        "location": "Ai2020.py::get_parameter_values::Separator thermal conductivity [W.m-1.K-1]",
        "origin_status": "upstream_implementation_value; per-value measurement origin not independently audited"
      },
      "license": "BSD-3-Clause",
      "independent_validation": false,
      "conditions": {
        "reference_temperature_K": 298.15
      },
      "limitations": [
        "Partial implementation inputs; not a complete independently validated parameter set.",
        "Commercial Enertech part number and exact parameterization/validation specimen link are unresolved."
      ]
    },
    {
      "id": "ai2020-nominal-cell-capacity-a-h",
      "version": "1",
      "cell_id": "enertech-lco-pouch-ai2020",
      "category": "operating_limits",
      "name": "Nominal cell capacity [A.h]",
      "unit": "A.h",
      "representation": {
        "kind": "scalar",
        "value": 2.28
      },
      "source_ids": [
        "ai-2020",
        "rieger-2016",
        "pybamm-25-4-2"
      ],
      "provenance": {
        "asset_id": "pybamm-ai2020-code",
        "location": "Ai2020.py::get_parameter_values::Nominal cell capacity [A.h]",
        "origin_status": "upstream_implementation_value; per-value measurement origin not independently audited"
      },
      "license": "BSD-3-Clause",
      "independent_validation": false,
      "conditions": {
        "reference_temperature_K": 298.15
      },
      "limitations": [
        "Partial implementation inputs; not a complete independently validated parameter set.",
        "Commercial Enertech part number and exact parameterization/validation specimen link are unresolved."
      ]
    },
    {
      "id": "ai2020-lower-voltage-cut-off-v",
      "version": "1",
      "cell_id": "enertech-lco-pouch-ai2020",
      "category": "operating_limits",
      "name": "Lower voltage cut-off [V]",
      "unit": "V",
      "representation": {
        "kind": "scalar",
        "value": 3.0
      },
      "source_ids": [
        "ai-2020",
        "rieger-2016",
        "pybamm-25-4-2"
      ],
      "provenance": {
        "asset_id": "pybamm-ai2020-code",
        "location": "Ai2020.py::get_parameter_values::Lower voltage cut-off [V]",
        "origin_status": "upstream_implementation_value; per-value measurement origin not independently audited"
      },
      "license": "BSD-3-Clause",
      "independent_validation": false,
      "conditions": {
        "reference_temperature_K": 298.15
      },
      "limitations": [
        "Partial implementation inputs; not a complete independently validated parameter set.",
        "Commercial Enertech part number and exact parameterization/validation specimen link are unresolved."
      ]
    },
    {
      "id": "ai2020-upper-voltage-cut-off-v",
      "version": "1",
      "cell_id": "enertech-lco-pouch-ai2020",
      "category": "operating_limits",
      "name": "Upper voltage cut-off [V]",
      "unit": "V",
      "representation": {
        "kind": "scalar",
        "value": 4.2
      },
      "source_ids": [
        "ai-2020",
        "rieger-2016",
        "pybamm-25-4-2"
      ],
      "provenance": {
        "asset_id": "pybamm-ai2020-code",
