Repository: FrankSuperG/electrochemical-battery-parameters

# Browse and download the data

Start here when browsing on GitHub. No Python installation or hosted website is required to find files.

1. Choose a cell below, [browse OCP by material](ocp/README.md), or [find full-cell tests by material](full-cell/README.md).
2. Open the linked **CSV** for data and **JSON** for definitions, source evidence and missing items.
3. Use the file page's **Raw / download raw file** controls to save the complete file. GitHub previews may not display large files. Keep the metadata and source license with your copy.

See [how to download, interpret and use files](../docs/DATA_ACCESS.md) for Excel, Python and model examples.

File: data/parameters/kokam-slpb75106100-ecker2015.json (part 1 of 2)
{
  "cell_id": "kokam-slpb75106100-ecker2015",
  "cell": {
    "manufacturer": "Kokam",
    "model": "SLPB75106100",
    "display_name": "Kokam SLPB75106100 | 7.5 Ah NCO/graphite",
    "chemistry": "NCO/graphite",
    "format": "pouch",
    "nominal_capacity_Ah": 7.5,
    "implementation_capacity_Ah": 0.15625,
    "identity_level": "explicit_commercial_model",
    "match_level": "same_model_same_study",
    "source_ids": [
      "ecker-2015-i",
      "ecker-2015-ii",
      "richardson-2020",
      "pybamm-25-4-2",
      "pybamm-data-1-0-2"
    ],
    "model_context": "Partial DFN/SPM/SPMe inputs and source-backed CC discharge observations",
    "match_evidence": "Ecker characterization and validation share the named Kokam SLPB75106100 model. Whole-cell voltage points are digitized from Richardson2020 Figure 8. Exact specimen match is not established.",
    "note": "Commercial capacity is 7.5 Ah; pinned implementation uses 0.15625 Ah. Do not apply full-cell current directly to the reduced implementation without reviewing scaling. NCO label follows upstream; composition ratio unresolved. Thermal values are borrowed from another 5 Ah Kokam.",
    "coverage": {
      "ocp": "Two upstream figure-fitted expressions; same model/study lineage",
      "diffusion": "Two stoichiometry/temperature diffusivity fits; Ecker/Richardson lineage",
      "kinetics": "Two concentration/temperature exchange-current laws; Ecker/Richardson lineage",
      "full_cell_tests": "Two digitized CC discharges: 1C and 5C; time/voltage only"
    },
    "parameter_ids": [
      "ecker2015-negative-current-collector-thickness-m",
      "ecker2015-negative-electrode-thickness-m",
      "ecker2015-separator-thickness-m",
      "ecker2015-positive-electrode-thickness-m",
      "ecker2015-positive-current-collector-thickness-m",
      "ecker2015-electrode-height-m",
      "ecker2015-electrode-width-m",
      "ecker2015-cell-volume-m3",
      "ecker2015-cell-cooling-surface-area-m2",
      "ecker2015-negative-electrode-porosity",
      "ecker2015-negative-electrode-active-material-volume-fraction",
      "ecker2015-negative-particle-radius-m",
      "ecker2015-negative-electrode-conductivity-s-m-1",
      "ecker2015-positive-electrode-porosity",
      "ecker2015-positive-electrode-active-material-volume-fraction",
      "ecker2015-positive-particle-radius-m",
      "ecker2015-positive-electrode-conductivity-s-m-1",
      "ecker2015-maximum-concentration-in-negative-electrode-mol-m-3",
      "ecker2015-maximum-concentration-in-positive-electrode-mol-m-3",
      "ecker2015-negative-electrode-density-kg-m-3",
      "ecker2015-negative-electrode-specific-heat-capacity-j-kg-1-k-1",
      "ecker2015-negative-electrode-thermal-conductivity-w-m-1-k-1",
      "ecker2015-positive-electrode-density-kg-m-3",
      "ecker2015-positive-electrode-specific-heat-capacity-j-kg-1-k-1",
      "ecker2015-positive-electrode-thermal-conductivity-w-m-1-k-1",
      "ecker2015-separator-density-kg-m-3",
      "ecker2015-separator-specific-heat-capacity-j-kg-1-k-1",
      "ecker2015-separator-thermal-conductivity-w-m-1-k-1",
      "ecker2015-nominal-cell-capacity-a-h",
      "ecker2015-lower-voltage-cut-off-v",
      "ecker2015-upper-voltage-cut-off-v",
      "ecker2015-initial-concentration-in-electrolyte-mol-m-3",
      "ecker2015-initial-concentration-in-negative-electrode-mol-m-3",
      "ecker2015-initial-concentration-in-positive-electrode-mol-m-3",
      "ecker2015-negative-diffusivity",
      "ecker2015-negative-exchange-current-density",
      "ecker2015-positive-diffusivity",
      "ecker2015-positive-exchange-current-density"
    ],
    "ocp_record_ids": [
      "ecker2015-graphite-ocp",
      "ecker2015-nco-ocp"
    ],
    "full_cell_test_ids": [
      "ecker-kokam-1c-discharge",
      "ecker-kokam-5c-discharge"
    ],
    "evidence_matrix": {
      "ocp": {
        "record_ids": [
          "ecker2015-graphite-ocp",
          "ecker2015-nco-ocp"
        ],
        "source_ids": [
          "ecker-2015-i",
          "ecker-2015-ii",
          "pybamm-25-4-2",
          "richardson-2020"
        ],
        "match_level": "same_model_same_study",
        "evidence": "Two upstream figure-fitted expressions; same model/study lineage",
        "missing_items": [
          "Same-specimen measurement provenance unresolved"
        ]
      },
      "diffusion": {
        "record_ids": [
          "ecker2015-negative-diffusivity",
          "ecker2015-positive-diffusivity"
        ],
        "source_ids": [
          "ecker-2015-i",
          "ecker-2015-ii",
          "pybamm-25-4-2",
          "richardson-2020"
        ],
        "match_level": "same_model_same_study",
        "evidence": "Two stoichiometry/temperature diffusivity fits; Ecker/Richardson lineage",
        "missing_items": [
          "Same-specimen measurement provenance unresolved"
        ]
      },
      "kinetics": {
        "record_ids": [
          "ecker2015-negative-exchange-current-density",
          "ecker2015-positive-exchange-current-density"
        ],
        "source_ids": [
          "ecker-2015-i",
          "ecker-2015-ii",
          "pybamm-25-4-2",
          "richardson-2020"
        ],
        "match_level": "same_model_same_study",
        "evidence": "Two concentration/temperature exchange-current laws; Ecker/Richardson lineage",
        "missing_items": [
          "Same-specimen measurement provenance unresolved"
        ]
      },
      "full_cell_tests": {
        "record_ids": [
          "ecker-kokam-1c-discharge",
          "ecker-kokam-5c-discharge"
        ],
        "source_ids": [
          "pybamm-data-1-0-2"
        ],
        "match_level": "same_model_same_study",
        "evidence": "Two digitized CC discharges: 1C and 5C; time/voltage only",
        "missing_items": [
          "Same-specimen measurement provenance unresolved"
        ]
      },
      "basic_charge_discharge": {
        "record_ids": [
          "ecker-kokam-1c-discharge",
          "ecker-kokam-5c-discharge"
        ],
        "source_ids": [
          "pybamm-data-1-0-2"
        ],
        "match_level": "same_model_same_study",
        "evidence": "constant_current_discharge",
        "missing_items": [
          "Absolute measured temperature",
          "Ambient temperature trace",
          "Capacity channel",
          "Charge trace",
          "Exact specimen identifier",
          "Measured current trace"
        ]
      }
    },
    "missing_items": [
      "Identical characterization/validation specimen not established",
      "Independent full-cell model reproduction not performed"
    ]
  },
  "parameters": [
    {
      "id": "ecker2015-negative-current-collector-thickness-m",
      "version": "1",
      "cell_id": "kokam-slpb75106100-ecker2015",
      "category": "geometry",
      "name": "Negative current collector thickness [m]",
      "unit": "m",
      "representation": {
        "kind": "scalar",
        "value": 1.4e-05
      },
      "source_ids": [
        "ecker-2015-i",
        "ecker-2015-ii",
        "richardson-2020",
        "pybamm-25-4-2"
      ],
      "provenance": {
        "asset_id": "pybamm-ecker2015-code",
        "location": "Ecker2015.py::get_parameter_values::Negative current collector thickness [m]",
        "origin_status": "upstream_implementation_value; per-value measurement origin not independently audited"
      },
      "license": "BSD-3-Clause",
      "independent_validation": false,
      "conditions": {
        "reference_temperature_K": 296.15
      },
      "limitations": [
        "Partial implementation inputs; not a complete independently validated parameter set.",
        "Ecker implementation capacity is 0.15625 Ah, versus the commercial cell's 7.5 Ah. Geometry/current scaling must be reviewed before comparison. Thermal properties are borrowed from another 5 Ah Kokam cell."
      ]
    },
    {
      "id": "ecker2015-negative-electrode-thickness-m",
      "version": "1",
      "cell_id": "kokam-slpb75106100-ecker2015",
      "category": "geometry",
      "name": "Negative electrode thickness [m]",
      "unit": "m",
      "representation": {
        "kind": "scalar",
        "value": 7.4e-05
      },
      "source_ids": [
        "ecker-2015-i",
        "ecker-2015-ii",
        "richardson-2020",
        "pybamm-25-4-2"
      ],
      "provenance": {
        "asset_id": "pybamm-ecker2015-code",
        "location": "Ecker2015.py::get_parameter_values::Negative electrode thickness [m]",
        "origin_status": "upstream_implementation_value; per-value measurement origin not independently audited"
      },
      "license": "BSD-3-Clause",
      "independent_validation": false,
      "conditions": {
        "reference_temperature_K": 296.15
      },
      "limitations": [
        "Partial implementation inputs; not a complete independently validated parameter set.",
        "Ecker implementation capacity is 0.15625 Ah, versus the commercial cell's 7.5 Ah. Geometry/current scaling must be reviewed before comparison. Thermal properties are borrowed from another 5 Ah Kokam cell."
      ]
    },
    {
      "id": "ecker2015-separator-thickness-m",
      "version": "1",
      "cell_id": "kokam-slpb75106100-ecker2015",
      "category": "geometry",
      "name": "Separator thickness [m]",
      "unit": "m",
      "representation": {
        "kind": "scalar",
        "value": 2e-05
      },
      "source_ids": [
        "ecker-2015-i",
        "ecker-2015-ii",
        "richardson-2020",
        "pybamm-25-4-2"
      ],
      "provenance": {
        "asset_id": "pybamm-ecker2015-code",
        "location": "Ecker2015.py::get_parameter_values::Separator thickness [m]",
        "origin_status": "upstream_implementation_value; per-value measurement origin not independently audited"
      },
      "license": "BSD-3-Clause",
      "independent_validation": false,
      "conditions": {
        "reference_temperature_K": 296.15
      },
      "limitations": [
        "Partial implementation inputs; not a complete independently validated parameter set.",
        "Ecker implementation capacity is 0.15625 Ah, versus the commercial cell's 7.5 Ah. Geometry/current scaling must be reviewed before comparison. Thermal properties are borrowed from another 5 Ah Kokam cell."
      ]
    },
    {
      "id": "ecker2015-positive-electrode-thickness-m",
      "version": "1",
      "cell_id": "kokam-slpb75106100-ecker2015",
      "category": "geometry",
      "name": "Positive electrode thickness [m]",
      "unit": "m",
      "representation": {
        "kind": "scalar",
        "value": 5.4e-05
      },
      "source_ids": [
        "ecker-2015-i",
        "ecker-2015-ii",
        "richardson-2020",
        "pybamm-25-4-2"
      ],
      "provenance": {
        "asset_id": "pybamm-ecker2015-code",
        "location": "Ecker2015.py::get_parameter_values::Positive electrode thickness [m]",
        "origin_status": "upstream_implementation_value; per-value measurement origin not independently audited"
      },
      "license": "BSD-3-Clause",
      "independent_validation": false,
      "conditions": {
        "reference_temperature_K": 296.15
      },
      "limitations": [
        "Partial implementation inputs; not a complete independently validated parameter set.",
        "Ecker implementation capacity is 0.15625 Ah, versus the commercial cell's 7.5 Ah. Geometry/current scaling must be reviewed before comparison. Thermal properties are borrowed from another 5 Ah Kokam cell."
      ]
    },
    {
      "id": "ecker2015-positive-current-collector-thickness-m",
      "version": "1",
      "cell_id": "kokam-slpb75106100-ecker2015",
      "category": "geometry",
      "name": "Positive current collector thickness [m]",
      "unit": "m",
      "representation": {
        "kind": "scalar",
        "value": 1.5e-05
      },
      "source_ids": [
        "ecker-2015-i",
        "ecker-2015-ii",
        "richardson-2020",
        "pybamm-25-4-2"
      ],
      "provenance": {
        "asset_id": "pybamm-ecker2015-code",
        "location": "Ecker2015.py::get_parameter_values::Positive current collector thickness [m]",
        "origin_status": "upstream_implementation_value; per-value measurement origin not independently audited"
      },
      "license": "BSD-3-Clause",
      "independent_validation": false,
      "conditions": {
        "reference_temperature_K": 296.15
      },
      "limitations": [
        "Partial implementation inputs; not a complete independently validated parameter set.",
        "Ecker implementation capacity is 0.15625 Ah, versus the commercial cell's 7.5 Ah. Geometry/current scaling must be reviewed before comparison. Thermal properties are borrowed from another 5 Ah Kokam cell."
      ]
    },
    {
      "id": "ecker2015-electrode-height-m",
      "version": "1",
      "cell_id": "kokam-slpb75106100-ecker2015",
      "category": "geometry",
      "name": "Electrode height [m]",
      "unit": "m",
      "representation": {
        "kind": "scalar",
        "value": 0.101
      },
      "source_ids": [
        "ecker-2015-i",
        "ecker-2015-ii",
        "richardson-2020",
        "pybamm-25-4-2"
      ],
      "provenance": {
        "asset_id": "pybamm-ecker2015-code",
        "location": "Ecker2015.py::get_parameter_values::Electrode height [m]",
        "origin_status": "upstream_implementation_value; per-value measurement origin not independently audited"
      },
      "license": "BSD-3-Clause",
      "independent_validation": false,
      "conditions": {
        "reference_temperature_K": 296.15
      },
      "limitations": [
        "Partial implementation inputs; not a complete independently validated parameter set.",
        "Ecker implementation capacity is 0.15625 Ah, versus the commercial cell's 7.5 Ah. Geometry/current scaling must be reviewed before comparison. Thermal properties are borrowed from another 5 Ah Kokam cell."
      ]
    },
    {
      "id": "ecker2015-electrode-width-m",
      "version": "1",
      "cell_id": "kokam-slpb75106100-ecker2015",
      "category": "geometry",
      "name": "Electrode width [m]",
      "unit": "m",
      "representation": {
        "kind": "scalar",
        "value": 0.085
      },
      "source_ids": [
        "ecker-2015-i",
        "ecker-2015-ii",
        "richardson-2020",
        "pybamm-25-4-2"
      ],
      "provenance": {
        "asset_id": "pybamm-ecker2015-code",
        "location": "Ecker2015.py::get_parameter_values::Electrode width [m]",
        "origin_status": "upstream_implementation_value; per-value measurement origin not independently audited"
      },
      "license": "BSD-3-Clause",
      "independent_validation": false,
      "conditions": {
        "reference_temperature_K": 296.15
      },
      "limitations": [
        "Partial implementation inputs; not a complete independently validated parameter set.",
        "Ecker implementation capacity is 0.15625 Ah, versus the commercial cell's 7.5 Ah. Geometry/current scaling must be reviewed before comparison. Thermal properties are borrowed from another 5 Ah Kokam cell."
      ]
    },
    {
      "id": "ecker2015-cell-volume-m3",
      "version": "1",
      "cell_id": "kokam-slpb75106100-ecker2015",
      "category": "geometry",
      "name": "Cell volume [m3]",
      "unit": "m3",
      "representation": {
        "kind": "scalar",
        "value": 1.52e-06
      },
      "source_ids": [
        "ecker-2015-i",
        "ecker-2015-ii",
        "richardson-2020",
        "pybamm-25-4-2"
      ],
      "provenance": {
        "asset_id": "pybamm-ecker2015-code",
        "location": "Ecker2015.py::get_parameter_values::Cell volume [m3]",
        "origin_status": "upstream_implementation_value; per-value measurement origin not independently audited"
      },
      "license": "BSD-3-Clause",
      "independent_validation": false,
      "conditions": {
        "reference_temperature_K": 296.15
      },
      "limitations": [
        "Partial implementation inputs; not a complete independently validated parameter set.",
        "Ecker implementation capacity is 0.15625 Ah, versus the commercial cell's 7.5 Ah. Geometry/current scaling must be reviewed before comparison. Thermal properties are borrowed from another 5 Ah Kokam cell."
      ]
    },
    {
      "id": "ecker2015-cell-cooling-surface-area-m2",
      "version": "1",
      "cell_id": "kokam-slpb75106100-ecker2015",
      "category": "geometry",
      "name": "Cell cooling surface area [m2]",
      "unit": "m2",
      "representation": {
        "kind": "scalar",
        "value": 0.0172
      },
      "source_ids": [
        "ecker-2015-i",
        "ecker-2015-ii",
        "richardson-2020",
        "pybamm-25-4-2"
      ],
      "provenance": {
        "asset_id": "pybamm-ecker2015-code",
        "location": "Ecker2015.py::get_parameter_values::Cell cooling surface area [m2]",
        "origin_status": "upstream_implementation_value; per-value measurement origin not independently audited"
      },
      "license": "BSD-3-Clause",
      "independent_validation": false,
      "conditions": {
        "reference_temperature_K": 296.15
      },
      "limitations": [
        "Partial implementation inputs; not a complete independently validated parameter set.",
        "Ecker implementation capacity is 0.15625 Ah, versus the commercial cell's 7.5 Ah. Geometry/current scaling must be reviewed before comparison. Thermal properties are borrowed from another 5 Ah Kokam cell."
      ]
    },
    {
      "id": "ecker2015-negative-electrode-porosity",
      "version": "1",
      "cell_id": "kokam-slpb75106100-ecker2015",
      "category": "electrode",
      "name": "Negative electrode porosity",
      "unit": "1",
      "representation": {
        "kind": "scalar",
        "value": 0.329
      },
      "source_ids": [
        "ecker-2015-i",
        "ecker-2015-ii",
        "richardson-2020",
        "pybamm-25-4-2"
      ],
      "provenance": {
        "asset_id": "pybamm-ecker2015-code",
        "location": "Ecker2015.py::get_parameter_values::Negative electrode porosity",
        "origin_status": "upstream_implementation_value; per-value measurement origin not independently audited"
      },
      "license": "BSD-3-Clause",
      "independent_validation": false,
      "conditions": {
        "reference_temperature_K": 296.15
      },
      "limitations": [
        "Partial implementation inputs; not a complete independently validated parameter set.",
        "Ecker implementation capacity is 0.15625 Ah, versus the commercial cell's 7.5 Ah. Geometry/current scaling must be reviewed before comparison. Thermal properties are borrowed from another 5 Ah Kokam cell."
      ]
    },
    {
      "id": "ecker2015-negative-electrode-active-material-volume-fraction",
      "version": "1",
      "cell_id": "kokam-slpb75106100-ecker2015",
      "category": "electrode",
      "name": "Negative electrode active material volume fraction",
      "unit": "1",
      "representation": {
        "kind": "scalar",
        "value": 0.372403
      },
      "source_ids": [
        "ecker-2015-i",
        "ecker-2015-ii",
        "richardson-2020",
        "pybamm-25-4-2"
      ],
      "provenance": {
        "asset_id": "pybamm-ecker2015-code",
        "location": "Ecker2015.py::get_parameter_values::Negative electrode active material volume fraction",
        "origin_status": "upstream_implementation_value; per-value measurement origin not independently audited"
      },
      "license": "BSD-3-Clause",
      "independent_validation": false,
      "conditions": {
        "reference_temperature_K": 296.15
      },
      "limitations": [
        "Partial implementation inputs; not a complete independently validated parameter set.",
        "Ecker implementation capacity is 0.15625 Ah, versus the commercial cell's 7.5 Ah. Geometry/current scaling must be reviewed before comparison. Thermal properties are borrowed from another 5 Ah Kokam cell."
      ]
    },
    {
      "id": "ecker2015-negative-particle-radius-m",
      "version": "1",
      "cell_id": "kokam-slpb75106100-ecker2015",
      "category": "electrode",
      "name": "Negative particle radius [m]",
      "unit": "m",
      "representation": {
        "kind": "scalar",
        "value": 1.37e-05
      },
      "source_ids": [
        "ecker-2015-i",
        "ecker-2015-ii",
        "richardson-2020",
        "pybamm-25-4-2"
      ],
      "provenance": {
        "asset_id": "pybamm-ecker2015-code",
        "location": "Ecker2015.py::get_parameter_values::Negative particle radius [m]",
        "origin_status": "upstream_implementation_value; per-value measurement origin not independently audited"
      },
      "license": "BSD-3-Clause",
      "independent_validation": false,
      "conditions": {
        "reference_temperature_K": 296.15
      },
      "limitations": [
        "Partial implementation inputs; not a complete independently validated parameter set.",
        "Ecker implementation capacity is 0.15625 Ah, versus the commercial cell's 7.5 Ah. Geometry/current scaling must be reviewed before comparison. Thermal properties are borrowed from another 5 Ah Kokam cell."
      ]
    },
    {
      "id": "ecker2015-negative-electrode-conductivity-s-m-1",
      "version": "1",
      "cell_id": "kokam-slpb75106100-ecker2015",
      "category": "electrode",
      "name": "Negative electrode conductivity [S.m-1]",
      "unit": "S.m-1",
      "representation": {
        "kind": "scalar",
        "value": 14.0
      },
      "source_ids": [
        "ecker-2015-i",
        "ecker-2015-ii",
        "richardson-2020",
        "pybamm-25-4-2"
      ],
      "provenance": {
        "asset_id": "pybamm-ecker2015-code",
        "location": "Ecker2015.py::get_parameter_values::Negative electrode conductivity [S.m-1]",
        "origin_status": "upstream_implementation_value; per-value measurement origin not independently audited"
      },
      "license": "BSD-3-Clause",
      "independent_validation": false,
      "conditions": {
        "reference_temperature_K": 296.15
      },
      "limitations": [
        "Partial implementation inputs; not a complete independently validated parameter set.",
        "Ecker implementation capacity is 0.15625 Ah, versus the commercial cell's 7.5 Ah. Geometry/current scaling must be reviewed before comparison. Thermal properties are borrowed from another 5 Ah Kokam cell."
      ]
    },
    {
      "id": "ecker2015-positive-electrode-porosity",
      "version": "1",
      "cell_id": "kokam-slpb75106100-ecker2015",
      "category": "electrode",
      "name": "Positive electrode porosity",
      "unit": "1",
      "representation": {
        "kind": "scalar",
        "value": 0.296
      },
      "source_ids": [
        "ecker-2015-i",
        "ecker-2015-ii",
        "richardson-2020",
        "pybamm-25-4-2"
      ],
      "provenance": {
        "asset_id": "pybamm-ecker2015-code",
        "location": "Ecker2015.py::get_parameter_values::Positive electrode porosity",
        "origin_status": "upstream_implementation_value; per-value measurement origin not independently audited"
      },
      "license": "BSD-3-Clause",
      "independent_validation": false,
      "conditions": {
        "reference_temperature_K": 296.15
      },
      "limitations": [
        "Partial implementation inputs; not a complete independently validated parameter set.",
        "Ecker implementation capacity is 0.15625 Ah, versus the commercial cell's 7.5 Ah. Geometry/current scaling must be reviewed before comparison. Thermal properties are borrowed from another 5 Ah Kokam cell."
      ]
    },
    {
      "id": "ecker2015-positive-electrode-active-material-volume-fraction",
      "version": "1",
      "cell_id": "kokam-slpb75106100-ecker2015",
      "category": "electrode",
      "name": "Positive electrode active material volume fraction",
      "unit": "1",
      "representation": {
        "kind": "scalar",
        "value": 0.40832
      },
      "source_ids": [
        "ecker-2015-i",
        "ecker-2015-ii",
        "richardson-2020",
        "pybamm-25-4-2"
      ],
      "provenance": {
        "asset_id": "pybamm-ecker2015-code",
        "location": "Ecker2015.py::get_parameter_values::Positive electrode active material volume fraction",
        "origin_status": "upstream_implementation_value; per-value measurement origin not independently audited"
      },
      "license": "BSD-3-Clause",
      "independent_validation": false,
      "conditions": {
        "reference_temperature_K": 296.15
      },
      "limitations": [
        "Partial implementation inputs; not a complete independently validated parameter set.",
        "Ecker implementation capacity is 0.15625 Ah, versus the commercial cell's 7.5 Ah. Geometry/current scaling must be reviewed before comparison. Thermal properties are borrowed from another 5 Ah Kokam cell."
      ]
    },
    {
      "id": "ecker2015-positive-particle-radius-m",
      "version": "1",
      "cell_id": "kokam-slpb75106100-ecker2015",
      "category": "electrode",
      "name": "Positive particle radius [m]",
      "unit": "m",
      "representation": {
        "kind": "scalar",
        "value": 6.5e-06
      },
      "source_ids": [
        "ecker-2015-i",
        "ecker-2015-ii",
        "richardson-2020",
        "pybamm-25-4-2"
      ],
      "provenance": {
        "asset_id": "pybamm-ecker2015-code",
        "location": "Ecker2015.py::get_parameter_values::Positive particle radius [m]",
        "origin_status": "upstream_implementation_value; per-value measurement origin not independently audited"
      },
      "license": "BSD-3-Clause",
      "independent_validation": false,
      "conditions": {
        "reference_temperature_K": 296.15
      },
      "limitations": [
        "Partial implementation inputs; not a complete independently validated parameter set.",
        "Ecker implementation capacity is 0.15625 Ah, versus the commercial cell's 7.5 Ah. Geometry/current scaling must be reviewed before comparison. Thermal properties are borrowed from another 5 Ah Kokam cell."
      ]
    },
    {
      "id": "ecker2015-positive-electrode-conductivity-s-m-1",
      "version": "1",
      "cell_id": "kokam-slpb75106100-ecker2015",
      "category": "electrode",
      "name": "Positive electrode conductivity [S.m-1]",
      "unit": "S.m-1",
      "representation": {
        "kind": "scalar",
        "value": 68.1
      },
      "source_ids": [
        "ecker-2015-i",
        "ecker-2015-ii",
        "richardson-2020",
        "pybamm-25-4-2"
      ],
      "provenance": {
        "asset_id": "pybamm-ecker2015-code",
        "location": "Ecker2015.py::get_parameter_values::Positive electrode conductivity [S.m-1]",
        "origin_status": "upstream_implementation_value; per-value measurement origin not independently audited"
      },
      "license": "BSD-3-Clause",
      "independent_validation": false,
      "conditions": {
        "reference_temperature_K": 296.15
      },
      "limitations": [
        "Partial implementation inputs; not a complete independently validated parameter set.",
        "Ecker implementation capacity is 0.15625 Ah, versus the commercial cell's 7.5 Ah. Geometry/current scaling must be reviewed before comparison. Thermal properties are borrowed from another 5 Ah Kokam cell."
      ]
    },
    {
      "id": "ecker2015-maximum-concentration-in-negative-electrode-mol-m-3",
      "version": "1",
      "cell_id": "kokam-slpb75106100-ecker2015",
      "category": "electrode",
      "name": "Maximum concentration in negative electrode [mol.m-3]",
      "unit": "mol.m-3",
      "representation": {
        "kind": "scalar",
        "value": 31920.0
      },
      "source_ids": [
        "ecker-2015-i",
        "ecker-2015-ii",
        "richardson-2020",
        "pybamm-25-4-2"
      ],
      "provenance": {
        "asset_id": "pybamm-ecker2015-code",
        "location": "Ecker2015.py::get_parameter_values::Maximum concentration in negative electrode [mol.m-3]",
        "origin_status": "upstream_implementation_value; per-value measurement origin not independently audited"
      },
      "license": "BSD-3-Clause",
      "independent_validation": false,
      "conditions": {
        "reference_temperature_K": 296.15
      },
      "limitations": [
        "Partial implementation inputs; not a complete independently validated parameter set.",
        "Ecker implementation capacity is 0.15625 Ah, versus the commercial cell's 7.5 Ah. Geometry/current scaling must be reviewed before comparison. Thermal properties are borrowed from another 5 Ah Kokam cell."
      ]
    },
    {
      "id": "ecker2015-maximum-concentration-in-positive-electrode-mol-m-3",
      "version": "1",
      "cell_id": "kokam-slpb75106100-ecker2015",
      "category": "electrode",
      "name": "Maximum concentration in positive electrode [mol.m-3]",
      "unit": "mol.m-3",
      "representation": {
        "kind": "scalar",
        "value": 48580.0
      },
      "source_ids": [
        "ecker-2015-i",
        "ecker-2015-ii",
        "richardson-2020",
        "pybamm-25-4-2"
      ],
      "provenance": {
        "asset_id": "pybamm-ecker2015-code",
        "location": "Ecker2015.py::get_parameter_values::Maximum concentration in positive electrode [mol.m-3]",
        "origin_status": "upstream_implementation_value; per-value measurement origin not independently audited"
      },
      "license": "BSD-3-Clause",
      "independent_validation": false,
      "conditions": {
        "reference_temperature_K": 296.15
      },
      "limitations": [
        "Partial implementation inputs; not a complete independently validated parameter set.",
        "Ecker implementation capacity is 0.15625 Ah, versus the commercial cell's 7.5 Ah. Geometry/current scaling must be reviewed before comparison. Thermal properties are borrowed from another 5 Ah Kokam cell."
      ]
    },
    {
      "id": "ecker2015-negative-electrode-density-kg-m-3",
      "version": "1",
      "cell_id": "kokam-slpb75106100-ecker2015",
      "category": "thermal",
      "name": "Negative electrode density [kg.m-3]",
      "unit": "kg.m-3",
      "representation": {
        "kind": "scalar",
        "value": 1555.0
      },
      "source_ids": [
        "ecker-2015-i",
        "ecker-2015-ii",
        "richardson-2020",
        "pybamm-25-4-2"
      ],
      "provenance": {
        "asset_id": "pybamm-ecker2015-code",
        "location": "Ecker2015.py::get_parameter_values::Negative electrode density [kg.m-3]",
        "origin_status": "upstream_implementation_value; per-value measurement origin not independently audited"
      },
      "license": "BSD-3-Clause",
      "independent_validation": false,
      "conditions": {
        "reference_temperature_K": 296.15
      },
      "limitations": [
        "Partial implementation inputs; not a complete independently validated parameter set.",
        "Ecker implementation capacity is 0.15625 Ah, versus the commercial cell's 7.5 Ah. Geometry/current scaling must be reviewed before comparison. Thermal properties are borrowed from another 5 Ah Kokam cell."
      ]
    },
    {
      "id": "ecker2015-negative-electrode-specific-heat-capacity-j-kg-1-k-1",
      "version": "1",
      "cell_id": "kokam-slpb75106100-ecker2015",
      "category": "thermal",
      "name": "Negative electrode specific heat capacity [J.kg-1.K-1]",
      "unit": "J.kg-1.K-1",
      "representation": {
        "kind": "scalar",
        "value": 1437.0
      },
      "source_ids": [
        "ecker-2015-i",
        "ecker-2015-ii",
        "richardson-2020",
        "pybamm-25-4-2"
      ],
      "provenance": {
        "asset_id": "pybamm-ecker2015-code",
        "location": "Ecker2015.py::get_parameter_values::Negative electrode specific heat capacity [J.kg-1.K-1]",
        "origin_status": "upstream_implementation_value; per-value measurement origin not independently audited"
      },
      "license": "BSD-3-Clause",
      "independent_validation": false,
      "conditions": {
        "reference_temperature_K": 296.15
      },
      "limitations": [
        "Partial implementation inputs; not a complete independently validated parameter set.",
        "Ecker implementation capacity is 0.15625 Ah, versus the commercial cell's 7.5 Ah. Geometry/current scaling must be reviewed before comparison. Thermal properties are borrowed from another 5 Ah Kokam cell."
      ]
    },
    {
      "id": "ecker2015-negative-electrode-thermal-conductivity-w-m-1-k-1",
      "version": "1",
      "cell_id": "kokam-slpb75106100-ecker2015",
      "category": "thermal",
      "name": "Negative electrode thermal conductivity [W.m-1.K-1]",
      "unit": "W.m-1.K-1",
      "representation": {
        "kind": "scalar",
        "value": 1.58
      },
      "source_ids": [
        "ecker-2015-i",
        "ecker-2015-ii",
        "richardson-2020",
        "pybamm-25-4-2"
      ],
      "provenance": {
        "asset_id": "pybamm-ecker2015-code",
        "location": "Ecker2015.py::get_parameter_values::Negative electrode thermal conductivity [W.m-1.K-1]",
        "origin_status": "upstream_implementation_value; per-value measurement origin not independently audited"
      },
      "license": "BSD-3-Clause",
      "independent_validation": false,
      "conditions": {
        "reference_temperature_K": 296.15
      },
      "limitations": [
        "Partial implementation inputs; not a complete independently validated parameter set.",
        "Ecker implementation capacity is 0.15625 Ah, versus the commercial cell's 7.5 Ah. Geometry/current scaling must be reviewed before comparison. Thermal properties are borrowed from another 5 Ah Kokam cell."
      ]
    },
    {
      "id": "ecker2015-positive-electrode-density-kg-m-3",
      "version": "1",
      "cell_id": "kokam-slpb75106100-ecker2015",
      "category": "thermal",
      "name": "Positive electrode density [kg.m-3]",
      "unit": "kg.m-3",
      "representation": {
        "kind": "scalar",
        "value": 2895.0
      },
      "source_ids": [
        "ecker-2015-i",
        "ecker-2015-ii",
        "richardson-2020",
        "pybamm-25-4-2"
      ],
      "provenance": {
        "asset_id": "pybamm-ecker2015-code",
        "location": "Ecker2015.py::get_parameter_values::Positive electrode density [kg.m-3]",
        "origin_status": "upstream_implementation_value; per-value measurement origin not independently audited"
      },
      "license": "BSD-3-Clause",
      "independent_validation": false,
      "conditions": {
        "reference_temperature_K": 296.15
      },
      "limitations": [
        "Partial implementation inputs; not a complete independently validated parameter set.",
        "Ecker implementation capacity is 0.15625 Ah, versus the commercial cell's 7.5 Ah. Geometry/current scaling must be reviewed before comparison. Thermal properties are borrowed from another 5 Ah Kokam cell."
      ]
    },
    {
      "id": "ecker2015-positive-electrode-specific-heat-capacity-j-kg-1-k-1",
      "version": "1",
      "cell_id": "kokam-slpb75106100-ecker2015",
      "category": "thermal",
      "name": "Positive electrode specific heat capacity [J.kg-1.K-1]",
      "unit": "J.kg-1.K-1",
      "representation": {
        "kind": "scalar",
        "value": 1270.0
      },
      "source_ids": [
        "ecker-2015-i",
        "ecker-2015-ii",
        "richardson-2020",
        "pybamm-25-4-2"
      ],
      "provenance": {
        "asset_id": "pybamm-ecker2015-code",
        "location": "Ecker2015.py::get_parameter_values::Positive electrode specific heat capacity [J.kg-1.K-1]",
        "origin_status": "upstream_implementation_value; per-value measurement origin not independently audited"
      },
      "license": "BSD-3-Clause",
      "independent_validation": false,
      "conditions": {
        "reference_temperature_K": 296.15
      },
      "limitations": [
        "Partial implementation inputs; not a complete independently validated parameter set.",
        "Ecker implementation capacity is 0.15625 Ah, versus the commercial cell's 7.5 Ah. Geometry/current scaling must be reviewed before comparison. Thermal properties are borrowed from another 5 Ah Kokam cell."
      ]
    },
    {
      "id": "ecker2015-positive-electrode-thermal-conductivity-w-m-1-k-1",
      "version": "1",
      "cell_id": "kokam-slpb75106100-ecker2015",
      "category": "thermal",
      "name": "Positive electrode thermal conductivity [W.m-1.K-1]",
      "unit": "W.m-1.K-1",
      "representation": {
        "kind": "scalar",
        "value": 1.04
      },
      "source_ids": [
        "ecker-2015-i",
        "ecker-2015-ii",
        "richardson-2020",
        "pybamm-25-4-2"
      ],
      "provenance": {
        "asset_id": "pybamm-ecker2015-code",
        "location": "Ecker2015.py::get_parameter_values::Positive electrode thermal conductivity [W.m-1.K-1]",
        "origin_status": "upstream_implementation_value; per-value measurement origin not independently audited"
      },
      "license": "BSD-3-Clause",
      "independent_validation": false,
      "conditions": {
        "reference_temperature_K": 296.15
      },
      "limitations": [
        "Partial implementation inputs; not a complete independently validated parameter set.",
        "Ecker implementation capacity is 0.15625 Ah, versus the commercial cell's 7.5 Ah. Geometry/current scaling must be reviewed before comparison. Thermal properties are borrowed from another 5 Ah Kokam cell."
      ]
    },
    {
      "id": "ecker2015-separator-density-kg-m-3",
      "version": "1",
      "cell_id": "kokam-slpb75106100-ecker2015",
      "category": "thermal",
      "name": "Separator density [kg.m-3]",
      "unit": "kg.m-3",
      "representation": {
        "kind": "scalar",
        "value": 1017.0
      },
      "source_ids": [
        "ecker-2015-i",
        "ecker-2015-ii",
        "richardson-2020",
        "pybamm-25-4-2"
      ],
      "provenance": {
        "asset_id": "pybamm-ecker2015-code",
        "location": "Ecker2015.py::get_parameter_values::Separator density [kg.m-3]",
        "origin_status": "upstream_implementation_value; per-value measurement origin not independently audited"
      },
      "license": "BSD-3-Clause",
      "independent_validation": false,
      "conditions": {
        "reference_temperature_K": 296.15
      },
      "limitations": [
        "Partial implementation inputs; not a complete independently validated parameter set.",
        "Ecker implementation capacity is 0.15625 Ah, versus the commercial cell's 7.5 Ah. Geometry/current scaling must be reviewed before comparison. Thermal properties are borrowed from another 5 Ah Kokam cell."
      ]
    },
    {
      "id": "ecker2015-separator-specific-heat-capacity-j-kg-1-k-1",
      "version": "1",
      "cell_id": "kokam-slpb75106100-ecker2015",
      "category": "thermal",
      "name": "Separator specific heat capacity [J.kg-1.K-1]",
      "unit": "J.kg-1.K-1",
      "representation": {
        "kind": "scalar",
        "value": 1978.0
      },
      "source_ids": [
        "ecker-2015-i",
        "ecker-2015-ii",
        "richardson-2020",
        "pybamm-25-4-2"
      ],
      "provenance": {
        "asset_id": "pybamm-ecker2015-code",
        "location": "Ecker2015.py::get_parameter_values::Separator specific heat capacity [J.kg-1.K-1]",
        "origin_status": "upstream_implementation_value; per-value measurement origin not independently audited"
      },
      "license": "BSD-3-Clause",
      "independent_validation": false,
      "conditions": {
        "reference_temperature_K": 296.15
      },
      "limitations": [
        "Partial implementation inputs; not a complete independently validated parameter set.",
