Repository: FrankSuperG/electrochemical-battery-parameters

# Browse and download the data

Start here when browsing on GitHub. No Python installation or hosted website is required to find files.

1. Choose a cell below, [browse OCP by material](ocp/README.md), or [find full-cell tests by material](full-cell/README.md).
2. Open the linked **CSV** for data and **JSON** for definitions, source evidence and missing items.
3. Use the file page's **Raw / download raw file** controls to save the complete file. GitHub previews may not display large files. Keep the metadata and source license with your copy.

See [how to download, interpret and use files](../docs/DATA_ACCESS.md) for Excel, Python and model examples.

File: data/parameters/lg-mj1-dlr-sintef.json (part 1 of 4)
{
  "cell_id": "lg-mj1-dlr-sintef",
  "cell": {
    "manufacturer": "LG Chem",
    "model": "MJ1",
    "display_name": "LG MJ1 | DLR-SINTEF harvested-electrode characterization",
    "format": "18650 commercial source; 18 mm harvested electrodes in laboratory cells",
    "chemistry": "NMC/Graphite-SiOx; exact NMC composition differs between source versions",
    "nominal_capacity_Ah": 3.5,
    "identity_level": "explicit_commercial_model",
    "source_ids": [
      "mj1-zenodo-15407849",
      "mj1-zenodo-15497193",
      "mj1-zenodo-15496570",
      "mj1-zenodo-15528177",
      "mj1-zenodo-15538164",
      "mj1-zenodo-15520717",
      "kuhn-2026-workflows"
    ],
    "model_context": "Laboratory characterization and direction/model-specific GITT fits; original components and reassembled-cell model settings are distinct",
    "match_level": "same_model_same_study",
    "match_evidence": "Explicit LG MJ1 model and common DLR/SINTEF collection. Direct characterization identifies harvested cell #001; fit records link to their GITT processing chain. No intact-cell validation specimen correspondence established.",
    "curation_guide": "docs/LG_MJ1.md",
    "supporting_asset_ids": [
      "mj1-15407849-metadata",
      "mj1-15497193-metadata",
      "mj1-ocp-positive-charging",
      "mj1-source-exchange-current-density-graphite-silicon-oxide-discharging",
      "mj1-source-exchange-current-density-nmc-discharging",
      "mj1-direct-jsonld",
      "mj1-source-exchange-current-density-graphite-silicon-oxide-charging",
      "mj1-source-exchange-current-density-nmc-charging",
      "mj1-ocp-negative-charging",
      "mj1-source-diffusion-graphite-silicon-oxide-charging",
      "mj1-source-diffusion-nmc-charging",
      "mj1-source-diffusion-graphite-silicon-oxide-discharging",
      "mj1-source-diffusion-nmc-discharging",
      "mj1-ocp-negative-discharging",
      "mj1-ocp-positive-discharging",
      "mj1-15496570-metadata",
      "mj1-continuum-source",
      "mj1-15528177-metadata",
      "mj1-fit-negative-electrode-diffusivity-m2s-1-delithiation-from-spme",
      "mj1-fit-negative-electrode-diffusivity-m2s-1-delithiation-from-dfn",
      "mj1-fit-negative-electrode-diffusivity-m2s-1-delithiation-from-spm",
      "mj1-fit-negative-electrode-diffusivity-m2s-1-lithiation-from-spme",
      "mj1-fit-negative-electrode-diffusivity-m2s-1-lithiation-from-dfn",
      "mj1-fit-negative-electrode-diffusivity-m2s-1-lithiation-from-spm",
      "mj1-15538164-metadata",
      "mj1-fit-positive-electrode-diffusivity-m2s-1-lithiation-from-spme",
      "mj1-fit-positive-electrode-diffusivity-m2s-1-delithiation-from-spme",
      "mj1-fit-positive-electrode-diffusivity-m2s-1-lithiation-from-dfn",
      "mj1-fit-positive-electrode-diffusivity-m2s-1-lithiation-from-spm",
      "mj1-fit-positive-electrode-diffusivity-m2s-1-delithiation-from-dfn",
      "mj1-fit-positive-electrode-diffusivity-m2s-1-delithiation-from-spm",
      "mj1-15520717-metadata",
      "mj1-workbook-selection"
    ],
    "note": "No same-study intact MJ1 full-cell trace imported. Three-electrode GITT is electrode-versus-Li voltage, with a 260 um replacement separator; it is not an original commercial-cell validation trace. Do not combine all diffusion variants.",
    "coverage": {
      "ocp": "Four laboratory pseudo-OCP tables, lithium reference; native reported coordinate requires explicit model balancing.",
      "diffusion": "Four workbook GITT tables, twelve model/direction-dependent GITT fit tables with source error bounds, and two SOC-specific activation energies.",
      "kinetics": "Four EIS-derived exchange-current tables and two SOC-specific activation energies; area-basis and concentration/temperature extension remain unresolved.",
      "full_cell_tests": "No intact commercial-cell test verified. Structured anode GITT inspected: t/I/working-versus-Li voltage only, no measured T or intact-cell CC cycle."
    },
    "parameter_ids": [
      "mj1-negative-thickness",
      "mj1-negative-collector-thickness",
      "mj1-positive-thickness",
      "mj1-positive-collector-thickness",
      "mj1-original-separator-thickness",
      "mj1-negative-total-area",
      "mj1-positive-total-area",
      "mj1-negative-porosity",
      "mj1-positive-porosity",
      "mj1-original-separator-porosity",
      "mj1-graphite-particle-diameter",
      "mj1-silicon-particle-diameter",
      "mj1-positive-particle-diameter",
      "mj1-negative-bet-area",
      "mj1-positive-bet-area",
      "mj1-negative-kinetic-activation-energy",
      "mj1-positive-kinetic-activation-energy",
      "mj1-negative-diffusion-activation-energy",
      "mj1-positive-diffusion-activation-energy",
      "mj1-negative-electronic-conductivity",
      "mj1-positive-electronic-conductivity",
      "mj1-nominal-capacity",
      "mj1-lab-negative-di-discharging",
      "mj1-lab-negative-di-charging",
      "mj1-lab-positive-di-discharging",
      "mj1-lab-positive-di-charging",
      "mj1-lab-negative-i0-discharging",
      "mj1-lab-negative-i0-charging",
      "mj1-lab-positive-i0-discharging",
      "mj1-lab-positive-i0-charging",
      "mj1-gitt-negative-spme-delithiation",
      "mj1-gitt-negative-dfn-delithiation",
      "mj1-gitt-negative-spm-delithiation",
      "mj1-gitt-negative-spme-lithiation",
      "mj1-gitt-negative-dfn-lithiation",
      "mj1-gitt-negative-spm-lithiation",
      "mj1-gitt-positive-spme-lithiation",
      "mj1-gitt-positive-spme-delithiation",
      "mj1-gitt-positive-dfn-lithiation",
      "mj1-gitt-positive-spm-lithiation",
      "mj1-gitt-positive-dfn-delithiation",
      "mj1-gitt-positive-spm-delithiation"
    ],
    "ocp_record_ids": [
      "mj1-negative-ocp-charging",
      "mj1-negative-ocp-discharging",
      "mj1-positive-ocp-charging",
      "mj1-positive-ocp-discharging"
    ],
    "full_cell_test_ids": [],
    "evidence_matrix": {
      "ocp": {
        "record_ids": [
          "mj1-negative-ocp-charging",
          "mj1-negative-ocp-discharging",
          "mj1-positive-ocp-charging",
          "mj1-positive-ocp-discharging"
        ],
        "source_ids": [
          "kuhn-2026-workflows",
          "mj1-zenodo-15497193"
        ],
        "match_level": "same_model_same_study",
        "evidence": "Four laboratory pseudo-OCP tables, lithium reference; native reported coordinate requires explicit model balancing.",
        "missing_items": [
          "Same-specimen measurement provenance unresolved",
          "Exact specimen chain between direct cell #001, GITT electrodes and an intact validation cell unresolved",
          "Source SOC/stoichiometry coordinates need explicit balancing before model use"
        ]
      },
      "diffusion": {
        "record_ids": [
          "mj1-negative-diffusion-activation-energy",
          "mj1-positive-diffusion-activation-energy",
          "mj1-lab-negative-di-discharging",
          "mj1-lab-negative-di-charging",
          "mj1-lab-positive-di-discharging",
          "mj1-lab-positive-di-charging",
          "mj1-gitt-negative-spme-delithiation",
          "mj1-gitt-negative-dfn-delithiation",
          "mj1-gitt-negative-spm-delithiation",
          "mj1-gitt-negative-spme-lithiation",
          "mj1-gitt-negative-dfn-lithiation",
          "mj1-gitt-negative-spm-lithiation",
          "mj1-gitt-positive-spme-lithiation",
          "mj1-gitt-positive-spme-delithiation",
          "mj1-gitt-positive-dfn-lithiation",
          "mj1-gitt-positive-spm-lithiation",
          "mj1-gitt-positive-dfn-delithiation",
          "mj1-gitt-positive-spm-delithiation"
        ],
        "source_ids": [
          "kuhn-2026-workflows",
          "mj1-zenodo-15497193",
          "mj1-zenodo-15528177",
          "mj1-zenodo-15538164"
        ],
        "match_level": "same_model_same_study",
        "evidence": "Four workbook GITT tables, twelve model/direction-dependent GITT fit tables with source error bounds, and two SOC-specific activation energies.",
        "missing_items": [
          "Same-specimen measurement provenance unresolved",
          "Exact specimen chain between direct cell #001, GITT electrodes and an intact validation cell unresolved",
          "Source SOC/stoichiometry coordinates need explicit balancing before model use"
        ]
      },
      "kinetics": {
        "record_ids": [
          "mj1-negative-kinetic-activation-energy",
          "mj1-positive-kinetic-activation-energy",
          "mj1-lab-negative-i0-discharging",
          "mj1-lab-negative-i0-charging",
          "mj1-lab-positive-i0-discharging",
          "mj1-lab-positive-i0-charging"
        ],
        "source_ids": [
          "kuhn-2026-workflows",
          "mj1-zenodo-15497193"
        ],
        "match_level": "same_model_same_study",
        "evidence": "Four EIS-derived exchange-current tables and two SOC-specific activation energies; area-basis and concentration/temperature extension remain unresolved.",
        "missing_items": [
          "Same-specimen measurement provenance unresolved",
          "Exact specimen chain between direct cell #001, GITT electrodes and an intact validation cell unresolved",
          "Source SOC/stoichiometry coordinates need explicit balancing before model use",
          "Exchange-current active/geometric area convention not independently established"
        ]
      },
      "full_cell_tests": {
        "record_ids": [],
        "source_ids": [],
        "match_level": "missing",
        "evidence": "No intact commercial-cell test verified. Structured anode GITT inspected: t/I/working-versus-Li voltage only, no measured T or intact-cell CC cycle.",
        "missing_items": [
          "No matching imported records"
        ]
      },
      "basic_charge_discharge": {
        "record_ids": [],
        "source_ids": [],
        "match_level": "missing",
        "evidence": "No matching imported basic test",
        "missing_items": [
          "Matching CC charge/discharge observations"
        ]
      }
    },
    "missing_items": [
      "Exact specimen chain between direct cell #001, GITT electrodes and an intact validation cell unresolved",
      "Exchange-current active/geometric area convention not independently established",
      "Identical characterization/validation specimen not established",
      "Independent electrochemical model validation not performed",
      "Independent full-cell model reproduction not performed",
      "Matching full-cell charge/discharge observations not imported",
      "No same-study intact commercial MJ1 full-cell I/V/T validation series verified",
      "No standalone intact-cell constant-current charge/discharge observations imported",
      "Source SOC/stoichiometry coordinates need explicit balancing before model use"
    ]
  },
  "parameters": [
    {
      "id": "mj1-negative-thickness",
      "version": "1",
      "cell_id": "lg-mj1-dlr-sintef",
      "name": "Negative electrode coating thickness",
      "category": "geometry",
      "unit": "m",
      "source_ids": [
        "mj1-zenodo-15497193",
        "kuhn-2026-workflows"
      ],
      "provenance": {
        "asset_id": "mj1-workbook",
        "location": "MJ1_parameters.xlsx::physical_quantities!F3",
        "origin_status": "reported_laboratory_result; source method retained"
      },
      "license": "CC-BY-4.0",
      "independent_validation": false,
      "definition": "Negative electrode coating thickness; source description/measurement method retained without model substitution.",
      "conditions": {
        "parameterization_variant": "direct-laboratory",
        "source_row": 3,
        "source_unit": "\u00b5m",
        "unit_multiplier": 1e-06,
        "source_method": "SEM",
        "source_comment": "average",
        "assembly_scope": "Harvested original component; original separator differs from the 260 um replacement used in GITT"
      },
      "limitations": [
        "Same model/study association; exact serialized specimen linkage to intact validation tests unresolved.",
        "Partial characterization package; not a complete independently validated commercial-cell parameter set."
      ],
      "representation": {
        "kind": "scalar",
        "value": 8.8e-05
      }
    },
    {
      "id": "mj1-negative-collector-thickness",
      "version": "1",
      "cell_id": "lg-mj1-dlr-sintef",
      "name": "Negative current collector full thickness",
      "category": "geometry",
      "unit": "m",
      "source_ids": [
        "mj1-zenodo-15497193",
        "kuhn-2026-workflows"
      ],
      "provenance": {
        "asset_id": "mj1-workbook",
        "location": "MJ1_parameters.xlsx::physical_quantities!F4",
        "origin_status": "reported_laboratory_result; source method retained"
      },
      "license": "CC-BY-4.0",
      "independent_validation": false,
      "definition": "Negative current collector full thickness; source description/measurement method retained without model substitution.",
      "conditions": {
        "parameterization_variant": "direct-laboratory",
        "source_row": 4,
        "source_unit": "\u00b5m",
        "unit_multiplier": 1e-06,
        "source_method": "SEM",
        "source_comment": "average, full",
        "assembly_scope": "Harvested original component; original separator differs from the 260 um replacement used in GITT"
      },
      "limitations": [
        "Same model/study association; exact serialized specimen linkage to intact validation tests unresolved.",
        "Partial characterization package; not a complete independently validated commercial-cell parameter set."
      ],
      "representation": {
        "kind": "scalar",
        "value": 1.1e-05
      }
    },
    {
      "id": "mj1-positive-thickness",
      "version": "1",
      "cell_id": "lg-mj1-dlr-sintef",
      "name": "Positive electrode coating thickness",
      "category": "geometry",
      "unit": "m",
      "source_ids": [
        "mj1-zenodo-15497193",
        "kuhn-2026-workflows"
      ],
      "provenance": {
        "asset_id": "mj1-workbook",
        "location": "MJ1_parameters.xlsx::physical_quantities!F5",
        "origin_status": "reported_laboratory_result; source method retained"
      },
      "license": "CC-BY-4.0",
      "independent_validation": false,
      "definition": "Positive electrode coating thickness; source description/measurement method retained without model substitution.",
      "conditions": {
        "parameterization_variant": "direct-laboratory",
        "source_row": 5,
        "source_unit": "\u00b5m",
        "unit_multiplier": 1e-06,
        "source_method": "SEM",
        "source_comment": "average",
        "assembly_scope": "Harvested original component; original separator differs from the 260 um replacement used in GITT"
      },
      "limitations": [
        "Same model/study association; exact serialized specimen linkage to intact validation tests unresolved.",
        "Partial characterization package; not a complete independently validated commercial-cell parameter set."
      ],
      "representation": {
        "kind": "scalar",
        "value": 7.4e-05
      }
    },
    {
      "id": "mj1-positive-collector-thickness",
      "version": "1",
      "cell_id": "lg-mj1-dlr-sintef",
      "name": "Positive current collector full thickness",
      "category": "geometry",
      "unit": "m",
      "source_ids": [
        "mj1-zenodo-15497193",
        "kuhn-2026-workflows"
      ],
      "provenance": {
        "asset_id": "mj1-workbook",
        "location": "MJ1_parameters.xlsx::physical_quantities!F6",
        "origin_status": "reported_laboratory_result; source method retained"
      },
      "license": "CC-BY-4.0",
      "independent_validation": false,
      "definition": "Positive current collector full thickness; source description/measurement method retained without model substitution.",
      "conditions": {
        "parameterization_variant": "direct-laboratory",
        "source_row": 6,
        "source_unit": "\u00b5m",
        "unit_multiplier": 1e-06,
        "source_method": "SEM",
        "source_comment": "average, full",
        "assembly_scope": "Harvested original component; original separator differs from the 260 um replacement used in GITT"
      },
      "limitations": [
        "Same model/study association; exact serialized specimen linkage to intact validation tests unresolved.",
        "Partial characterization package; not a complete independently validated commercial-cell parameter set."
      ],
      "representation": {
        "kind": "scalar",
        "value": 1.7e-05
      }
    },
    {
      "id": "mj1-original-separator-thickness",
      "version": "1",
      "cell_id": "lg-mj1-dlr-sintef",
      "name": "Original commercial separator thickness",
      "category": "geometry",
      "unit": "m",
      "source_ids": [
        "mj1-zenodo-15497193",
        "kuhn-2026-workflows"
      ],
      "provenance": {
        "asset_id": "mj1-workbook",
        "location": "MJ1_parameters.xlsx::physical_quantities!F7",
        "origin_status": "reported_laboratory_result; source method retained"
      },
      "license": "CC-BY-4.0",
      "independent_validation": false,
      "definition": "Original commercial separator thickness; source description/measurement method retained without model substitution.",
      "conditions": {
        "parameterization_variant": "direct-laboratory",
        "source_row": 7,
        "source_unit": "\u00b5m",
        "unit_multiplier": 1e-06,
        "source_method": "SEM",
        "source_comment": "average",
        "assembly_scope": "Harvested original component; original separator differs from the 260 um replacement used in GITT"
      },
      "limitations": [
        "Same model/study association; exact serialized specimen linkage to intact validation tests unresolved.",
        "Partial characterization package; not a complete independently validated commercial-cell parameter set."
      ],
      "representation": {
        "kind": "scalar",
        "value": 1.2e-05
      }
    },
    {
      "id": "mj1-negative-total-area",
      "version": "1",
      "cell_id": "lg-mj1-dlr-sintef",
      "name": "Reported negative electrode total area",
      "category": "geometry",
      "unit": "m2",
      "source_ids": [
        "mj1-zenodo-15497193",
        "kuhn-2026-workflows"
      ],
      "provenance": {
        "asset_id": "mj1-workbook",
        "location": "MJ1_parameters.xlsx::physical_quantities!F8",
        "origin_status": "reported_laboratory_result; source method retained"
      },
      "license": "CC-BY-4.0",
      "independent_validation": false,
      "definition": "Reported negative electrode total area; source description/measurement method retained without model substitution.",
      "conditions": {
        "parameterization_variant": "direct-laboratory",
        "source_row": 8,
        "source_unit": "cm\u00b2",
        "unit_multiplier": 0.0001,
        "source_method": "manual",
        "source_comment": "total",
        "assembly_scope": "Harvested original component; original separator differs from the 260 um replacement used in GITT"
      },
      "limitations": [
        "Same model/study association; exact serialized specimen linkage to intact validation tests unresolved.",
        "Partial characterization package; not a complete independently validated commercial-cell parameter set."
      ],
      "representation": {
        "kind": "scalar",
        "value": 0.0766
      }
    },
    {
      "id": "mj1-positive-total-area",
      "version": "1",
      "cell_id": "lg-mj1-dlr-sintef",
      "name": "Reported positive electrode total area",
      "category": "geometry",
      "unit": "m2",
      "source_ids": [
        "mj1-zenodo-15497193",
        "kuhn-2026-workflows"
      ],
      "provenance": {
        "asset_id": "mj1-workbook",
        "location": "MJ1_parameters.xlsx::physical_quantities!F9",
        "origin_status": "reported_laboratory_result; source method retained"
      },
      "license": "CC-BY-4.0",
      "independent_validation": false,
      "definition": "Reported positive electrode total area; source description/measurement method retained without model substitution.",
      "conditions": {
        "parameterization_variant": "direct-laboratory",
        "source_row": 9,
        "source_unit": "cm\u00b2",
        "unit_multiplier": 0.0001,
        "source_method": "manual",
        "source_comment": "total",
        "assembly_scope": "Harvested original component; original separator differs from the 260 um replacement used in GITT"
      },
      "limitations": [
        "Same model/study association; exact serialized specimen linkage to intact validation tests unresolved.",
        "Partial characterization package; not a complete independently validated commercial-cell parameter set."
      ],
      "representation": {
        "kind": "scalar",
        "value": 0.07350000000000001
      }
    },
    {
      "id": "mj1-negative-porosity",
      "version": "1",
      "cell_id": "lg-mj1-dlr-sintef",
      "name": "Negative electrode porosity",
      "category": "electrode",
      "unit": "1",
      "source_ids": [
        "mj1-zenodo-15497193",
        "kuhn-2026-workflows"
      ],
      "provenance": {
        "asset_id": "mj1-workbook",
        "location": "MJ1_parameters.xlsx::physical_quantities!F11",
        "origin_status": "reported_laboratory_result; source method retained"
      },
      "license": "CC-BY-4.0",
      "independent_validation": false,
      "definition": "Negative electrode porosity; source description/measurement method retained without model substitution.",
      "conditions": {
        "parameterization_variant": "direct-laboratory",
        "source_row": 11,
        "source_unit": "-",
        "unit_multiplier": 1,
        "source_method": "MIP",
        "source_comment": null,
        "assembly_scope": "Harvested original component; original separator differs from the 260 um replacement used in GITT"
      },
      "limitations": [
        "Same model/study association; exact serialized specimen linkage to intact validation tests unresolved.",
        "Partial characterization package; not a complete independently validated commercial-cell parameter set."
      ],
      "representation": {
        "kind": "scalar",
        "value": 0.26
      }
    },
    {
      "id": "mj1-positive-porosity",
      "version": "1",
      "cell_id": "lg-mj1-dlr-sintef",
      "name": "Positive electrode porosity",
      "category": "electrode",
      "unit": "1",
      "source_ids": [
        "mj1-zenodo-15497193",
        "kuhn-2026-workflows"
      ],
      "provenance": {
        "asset_id": "mj1-workbook",
        "location": "MJ1_parameters.xlsx::physical_quantities!F12",
        "origin_status": "reported_laboratory_result; source method retained"
      },
      "license": "CC-BY-4.0",
      "independent_validation": false,
      "definition": "Positive electrode porosity; source description/measurement method retained without model substitution.",
      "conditions": {
        "parameterization_variant": "direct-laboratory",
        "source_row": 12,
        "source_unit": "-",
        "unit_multiplier": 1,
        "source_method": "MIP",
        "source_comment": null,
        "assembly_scope": "Harvested original component; original separator differs from the 260 um replacement used in GITT"
      },
      "limitations": [
        "Same model/study association; exact serialized specimen linkage to intact validation tests unresolved.",
        "Partial characterization package; not a complete independently validated commercial-cell parameter set."
      ],
      "representation": {
        "kind": "scalar",
        "value": 0.23
      }
    },
    {
      "id": "mj1-original-separator-porosity",
      "version": "1",
      "cell_id": "lg-mj1-dlr-sintef",
      "name": "Original commercial separator porosity",
      "category": "electrode",
      "unit": "1",
      "source_ids": [
        "mj1-zenodo-15497193",
        "kuhn-2026-workflows"
      ],
      "provenance": {
        "asset_id": "mj1-workbook",
        "location": "MJ1_parameters.xlsx::physical_quantities!F13",
        "origin_status": "reported_laboratory_result; source method retained"
      },
      "license": "CC-BY-4.0",
      "independent_validation": false,
      "definition": "Original commercial separator porosity; source description/measurement method retained without model substitution.",
      "conditions": {
        "parameterization_variant": "direct-laboratory",
        "source_row": 13,
        "source_unit": "-",
        "unit_multiplier": 1,
        "source_method": "MIP",
        "source_comment": null,
        "assembly_scope": "Harvested original component; original separator differs from the 260 um replacement used in GITT"
      },
      "limitations": [
        "Same model/study association; exact serialized specimen linkage to intact validation tests unresolved.",
        "Partial characterization package; not a complete independently validated commercial-cell parameter set."
      ],
      "representation": {
        "kind": "scalar",
        "value": 0.38
      }
    },
    {
      "id": "mj1-graphite-particle-diameter",
      "version": "1",
      "cell_id": "lg-mj1-dlr-sintef",
      "name": "Graphite particle diameter",
      "category": "geometry",
      "unit": "m",
      "source_ids": [
        "mj1-zenodo-15497193",
        "kuhn-2026-workflows"
      ],
      "provenance": {
        "asset_id": "mj1-workbook",
        "location": "MJ1_parameters.xlsx::physical_quantities!F23",
        "origin_status": "reported_microstructure_estimate; later paper uses external Heenan MJ1 tomography"
      },
      "license": "CC-BY-4.0",
      "independent_validation": false,
      "definition": "Graphite particle diameter; source description/measurement method retained without model substitution.",
      "conditions": {
        "parameterization_variant": "direct-laboratory",
        "source_row": 23,
        "source_unit": "\u00b5m",
        "unit_multiplier": 1e-06,
        "source_method": "\u00b5CT",
        "source_comment": null,
        "assembly_scope": "Harvested original component; original separator differs from the 260 um replacement used in GITT",
        "specimen_scope": "Microstructure image lineage is external in the paper; not independently tied to harvested cell #001"
      },
      "limitations": [
        "Same model/study association; exact serialized specimen linkage to intact validation tests unresolved.",
        "Partial characterization package; not a complete independently validated commercial-cell parameter set.",
        "Paper microstructure reconstruction uses Heenan et al. MJ1 images; these particle diameters are not asserted as same-specimen measurements of cell #001."
      ],
      "representation": {
        "kind": "scalar",
        "value": 9.57e-06
      }
    },
    {
      "id": "mj1-silicon-particle-diameter",
      "version": "1",
      "cell_id": "lg-mj1-dlr-sintef",
      "name": "Silicon-phase particle diameter",
      "category": "geometry",
      "unit": "m",
      "source_ids": [
        "mj1-zenodo-15497193",
        "kuhn-2026-workflows"
      ],
      "provenance": {
        "asset_id": "mj1-workbook",
        "location": "MJ1_parameters.xlsx::physical_quantities!F24",
        "origin_status": "reported_microstructure_estimate; later paper uses external Heenan MJ1 tomography"
      },
      "license": "CC-BY-4.0",
      "independent_validation": false,
      "definition": "Silicon-phase particle diameter; source description/measurement method retained without model substitution.",
      "conditions": {
        "parameterization_variant": "direct-laboratory",
        "source_row": 24,
        "source_unit": "\u00b5m",
        "unit_multiplier": 1e-06,
        "source_method": "\u00b5CT",
        "source_comment": null,
        "assembly_scope": "Harvested original component; original separator differs from the 260 um replacement used in GITT",
        "specimen_scope": "Microstructure image lineage is external in the paper; not independently tied to harvested cell #001"
      },
      "limitations": [
        "Same model/study association; exact serialized specimen linkage to intact validation tests unresolved.",
        "Partial characterization package; not a complete independently validated commercial-cell parameter set.",
        "Paper microstructure reconstruction uses Heenan et al. MJ1 images; these particle diameters are not asserted as same-specimen measurements of cell #001."
      ],
      "representation": {
        "kind": "scalar",
        "value": 2.25e-06
      }
    },
    {
      "id": "mj1-positive-particle-diameter",
      "version": "1",
      "cell_id": "lg-mj1-dlr-sintef",
      "name": "NMC particle diameter",
      "category": "geometry",
      "unit": "m",
      "source_ids": [
        "mj1-zenodo-15497193",
        "kuhn-2026-workflows"
      ],
      "provenance": {
        "asset_id": "mj1-workbook",
        "location": "MJ1_parameters.xlsx::physical_quantities!F25",
        "origin_status": "reported_microstructure_estimate; later paper uses external Heenan MJ1 tomography"
      },
      "license": "CC-BY-4.0",
      "independent_validation": false,
      "definition": "NMC particle diameter; source description/measurement method retained without model substitution.",
      "conditions": {
        "parameterization_variant": "direct-laboratory",
        "source_row": 25,
        "source_unit": "\u00b5m",
        "unit_multiplier": 1e-06,
        "source_method": "\u00b5CT",
        "source_comment": null,
        "assembly_scope": "Harvested original component; original separator differs from the 260 um replacement used in GITT",
        "specimen_scope": "Microstructure image lineage is external in the paper; not independently tied to harvested cell #001"
      },
      "limitations": [
        "Same model/study association; exact serialized specimen linkage to intact validation tests unresolved.",
        "Partial characterization package; not a complete independently validated commercial-cell parameter set.",
        "Paper microstructure reconstruction uses Heenan et al. MJ1 images; these particle diameters are not asserted as same-specimen measurements of cell #001."
      ],
      "representation": {
        "kind": "scalar",
        "value": 4.749999999999999e-06
      }
    },
    {
      "id": "mj1-negative-bet-area",
      "version": "1",
      "cell_id": "lg-mj1-dlr-sintef",
      "name": "Negative electrode BET specific surface area",
      "category": "geometry",
      "unit": "m2.kg-1",
      "source_ids": [
        "mj1-zenodo-15497193",
        "kuhn-2026-workflows"
      ],
      "provenance": {
        "asset_id": "mj1-workbook",
        "location": "MJ1_parameters.xlsx::physical_quantities!F26",
        "origin_status": "reported_laboratory_result; source method retained"
      },
      "license": "CC-BY-4.0",
      "independent_validation": false,
      "definition": "Negative electrode BET specific surface area; source description/measurement method retained without model substitution.",
      "conditions": {
        "parameterization_variant": "direct-laboratory",
        "source_row": 26,
        "source_unit": "m\u00b2/g",
        "unit_multiplier": 1000,
        "source_method": "BET",
        "source_comment": null,
        "assembly_scope": "Harvested original component; original separator differs from the 260 um replacement used in GITT"
      },
      "limitations": [
        "Same model/study association; exact serialized specimen linkage to intact validation tests unresolved.",
        "Partial characterization package; not a complete independently validated commercial-cell parameter set."
      ],
      "representation": {
        "kind": "scalar",
        "value": 1230.0
      }
    },
    {
      "id": "mj1-positive-bet-area",
      "version": "1",
      "cell_id": "lg-mj1-dlr-sintef",
      "name": "Positive electrode BET specific surface area",
      "category": "geometry",
      "unit": "m2.kg-1",
      "source_ids": [
        "mj1-zenodo-15497193",
        "kuhn-2026-workflows"
      ],
      "provenance": {
        "asset_id": "mj1-workbook",
        "location": "MJ1_parameters.xlsx::physical_quantities!F27",
        "origin_status": "reported_laboratory_result; source method retained"
      },
      "license": "CC-BY-4.0",
      "independent_validation": false,
      "definition": "Positive electrode BET specific surface area; source description/measurement method retained without model substitution.",
      "conditions": {
        "parameterization_variant": "direct-laboratory",
        "source_row": 27,
        "source_unit": "m\u00b2/g",
        "unit_multiplier": 1000,
        "source_method": "BET",
        "source_comment": null,
        "assembly_scope": "Harvested original component; original separator differs from the 260 um replacement used in GITT"
      },
      "limitations": [
        "Same model/study association; exact serialized specimen linkage to intact validation tests unresolved.",
        "Partial characterization package; not a complete independently validated commercial-cell parameter set."
      ],
      "representation": {
        "kind": "scalar",
        "value": 1190.0
      }
    },
    {
      "id": "mj1-negative-kinetic-activation-energy",
      "version": "1",
      "cell_id": "lg-mj1-dlr-sintef",
      "name": "Negative exchange-current activation energy at source SOC15",
      "category": "kinetics",
      "unit": "J.mol-1",
      "source_ids": [
        "mj1-zenodo-15497193",
        "kuhn-2026-workflows"
      ],
      "provenance": {
        "asset_id": "mj1-workbook",
        "location": "MJ1_parameters.xlsx::physical_quantities!F38",
        "origin_status": "reported_laboratory_result; source method retained"
      },
      "license": "CC-BY-4.0",
      "independent_validation": false,
      "definition": "Negative exchange-current activation energy at source SOC15; source description/measurement method retained without model substitution.",
      "conditions": {
        "parameterization_variant": "direct-laboratory",
        "source_row": 38,
        "source_unit": "kJ/mol",
        "unit_multiplier": 1000,
        "source_method": "EIS",
        "source_comment": "SOC15",
        "assembly_scope": "Harvested original component; original separator differs from the 260 um replacement used in GITT"
      },
      "limitations": [
        "Same model/study association; exact serialized specimen linkage to intact validation tests unresolved.",
        "Partial characterization package; not a complete independently validated commercial-cell parameter set.",
        "Activation energy is reported at one source SOC; no general Arrhenius extension of the entire table is constructed."
      ],
      "representation": {
        "kind": "scalar",
        "value": 47800.0
      }
    },
    {
      "id": "mj1-positive-kinetic-activation-energy",
      "version": "1",
      "cell_id": "lg-mj1-dlr-sintef",
      "name": "Positive exchange-current activation energy at source SOC50",
      "category": "kinetics",
      "unit": "J.mol-1",
      "source_ids": [
        "mj1-zenodo-15497193",
        "kuhn-2026-workflows"
      ],
      "provenance": {
        "asset_id": "mj1-workbook",
        "location": "MJ1_parameters.xlsx::physical_quantities!F39",
        "origin_status": "reported_laboratory_result; source method retained"
      },
      "license": "CC-BY-4.0",
      "independent_validation": false,
      "definition": "Positive exchange-current activation energy at source SOC50; source description/measurement method retained without model substitution.",
      "conditions": {
        "parameterization_variant": "direct-laboratory",
        "source_row": 39,
        "source_unit": "kJ/mol",
        "unit_multiplier": 1000,
        "source_method": "EIS",
        "source_comment": "SOC50",
        "assembly_scope": "Harvested original component; original separator differs from the 260 um replacement used in GITT"
      },
      "limitations": [
        "Same model/study association; exact serialized specimen linkage to intact validation tests unresolved.",
        "Partial characterization package; not a complete independently validated commercial-cell parameter set.",
        "Activation energy is reported at one source SOC; no general Arrhenius extension of the entire table is constructed."
      ],
      "representation": {
        "kind": "scalar",
        "value": 40460.0
      }
    },
    {
      "id": "mj1-negative-diffusion-activation-energy",
      "version": "1",
      "cell_id": "lg-mj1-dlr-sintef",
      "name": "Negative diffusion activation energy at source SOC15",
      "category": "diffusion",
      "unit": "J.mol-1",
      "source_ids": [
        "mj1-zenodo-15497193",
        "kuhn-2026-workflows"
      ],
      "provenance": {
        "asset_id": "mj1-workbook",
        "location": "MJ1_parameters.xlsx::physical_quantities!F41",
        "origin_status": "reported_laboratory_result; source method retained"
      },
      "license": "CC-BY-4.0",
      "independent_validation": false,
      "definition": "Negative diffusion activation energy at source SOC15; source description/measurement method retained without model substitution.",
      "conditions": {
        "parameterization_variant": "direct-laboratory",
        "source_row": 41,
        "source_unit": "kJ/mol",
        "unit_multiplier": 1000,
        "source_method": "GITT",
        "source_comment": "SOC15",
        "assembly_scope": "Harvested original component; original separator differs from the 260 um replacement used in GITT"
      },
      "limitations": [
        "Same model/study association; exact serialized specimen linkage to intact validation tests unresolved.",
        "Partial characterization package; not a complete independently validated commercial-cell parameter set.",
        "Activation energy is reported at one source SOC; no general Arrhenius extension of the entire table is constructed."
      ],
      "representation": {
        "kind": "scalar",
        "value": 13820.0
      }
    },
    {
      "id": "mj1-positive-diffusion-activation-energy",
      "version": "1",
      "cell_id": "lg-mj1-dlr-sintef",
      "name": "Positive diffusion activation energy at source SOC50",
      "category": "diffusion",
      "unit": "J.mol-1",
      "source_ids": [
        "mj1-zenodo-15497193",
        "kuhn-2026-workflows"
      ],
      "provenance": {
        "asset_id": "mj1-workbook",
        "location": "MJ1_parameters.xlsx::physical_quantities!F42",
        "origin_status": "reported_laboratory_result; source method retained"
      },
      "license": "CC-BY-4.0",
      "independent_validation": false,
      "definition": "Positive diffusion activation energy at source SOC50; source description/measurement method retained without model substitution.",
      "conditions": {
        "parameterization_variant": "direct-laboratory",
        "source_row": 42,
        "source_unit": "kJ/mol",
        "unit_multiplier": 1000,
        "source_method": "GITT",
        "source_comment": "SOC50",
        "assembly_scope": "Harvested original component; original separator differs from the 260 um replacement used in GITT"
      },
      "limitations": [
        "Same model/study association; exact serialized specimen linkage to intact validation tests unresolved.",
        "Partial characterization package; not a complete independently validated commercial-cell parameter set.",
        "Activation energy is reported at one source SOC; no general Arrhenius extension of the entire table is constructed."
      ],
      "representation": {
        "kind": "scalar",
