Repository: FrankSuperG/electrochemical-battery-parameters

# Browse and download the data

Start here when browsing on GitHub. No Python installation or hosted website is required to find files.

1. Choose a cell below, [browse OCP by material](ocp/README.md), or [find full-cell tests by material](full-cell/README.md).
2. Open the linked **CSV** for data and **JSON** for definitions, source evidence and missing items.
3. Use the file page's **Raw / download raw file** controls to save the complete file. GitHub previews may not display large files. Keep the metadata and source license with your copy.

See [how to download, interpret and use files](../docs/DATA_ACCESS.md) for Excel, Python and model examples.

File: data/parameters/molicel-p45b-aboutenergy2026.json (part 1 of 5)
{
  "cell_id": "molicel-p45b-aboutenergy2026",
  "cell": {
    "manufacturer": "Molicel",
    "model": "INR21700-P45B",
    "display_name": "Molicel P45B | About:Energy2026 BPX",
    "chemistry": "NCA/graphite-SiOx",
    "format": "Source cell format; half-cell and full-cell configurations differ",
    "nominal_capacity_Ah": null,
    "identity_level": "explicit_commercial_model",
    "source_ids": [
      "aepy-p45b-2026"
    ],
    "model_context": "Partial electrochemical parameter/source package",
    "match_level": "same_model_same_study",
    "match_evidence": "Source names this cell/model within one study; full-cell observations stay externally linked and same-specimen mapping remains unresolved.",
    "note": "Other studies sharing a model name are separate sources, not a single measured parameter set.",
    "coverage": {
      "ocp": "Published BPX phase-specific fits; original measured half-cell points not located.",
      "diffusion": "Three phase-specific D inputs and three activation energies in BPX.",
      "kinetics": "BPX-native reaction coefficients and activation energies; no automatic i0/k conversion.",
      "full_cell_tests": "External dataset links only; no new full-cell observations packaged."
    },
    "missing_items": [
      "Identical characterization/validation specimen not established",
      "Independent full-cell model reproduction not performed",
      "Matching full-cell charge/discharge observations not imported",
      "Half-cell measurement temperature and identical donor/full-cell serial mapping unresolved"
    ],
    "parameter_ids": [
      "aepy-p45b-parameterisation-cell-density-kg-m-3",
      "aepy-p45b-parameterisation-cell-specific-heat-capacity-j-k-1-kg-1",
      "aepy-p45b-parameterisation-cell-external-surface-area-m2",
      "aepy-p45b-parameterisation-cell-volume-m3",
      "aepy-p45b-parameterisation-cell-number-of-electrode-pairs-connected-in-parallel-to-make-a-cell",
      "aepy-p45b-parameterisation-cell-lower-voltage-cut-off-v",
      "aepy-p45b-parameterisation-cell-upper-voltage-cut-off-v",
      "aepy-p45b-parameterisation-cell-nominal-cell-capacity-a-h",
      "aepy-p45b-parameterisation-cell-reference-temperature-k",
      "aepy-p45b-parameterisation-cell-electrode-area-m2",
      "aepy-p45b-parameterisation-negative-electrode-thickness-m",
      "aepy-p45b-parameterisation-negative-electrode-porosity",
      "aepy-p45b-parameterisation-negative-electrode-transport-efficiency",
      "aepy-p45b-parameterisation-negative-electrode-conductivity-s-m-1",
      "aepy-p45b-parameterisation-negative-electrode-particle-graphite-maximum-concentration-mol-m-3",
      "aepy-p45b-parameterisation-negative-electrode-particle-graphite-particle-radius-m",
      "aepy-p45b-parameterisation-negative-electrode-particle-graphite-diffusivity-m2-s-1",
      "aepy-p45b-parameterisation-negative-electrode-particle-graphite-entropic-change-coefficient-v-k-1",
      "aepy-p45b-parameterisation-negative-electrode-particle-graphite-diffusivity-activation-energy-j-mol-1",
      "aepy-p45b-parameterisation-negative-electrode-particle-graphite-reaction-rate-constant-activation-energy-j-mol-1",
      "aepy-p45b-parameterisation-negative-electrode-particle-graphite-surface-area-per-unit-volume-m-1",
      "aepy-p45b-parameterisation-negative-electrode-particle-graphite-minimum-stoichiometry",
      "aepy-p45b-parameterisation-negative-electrode-particle-graphite-maximum-stoichiometry",
      "aepy-p45b-parameterisation-negative-electrode-particle-graphite-reaction-rate-constant-mol-m-2-s-1",
      "aepy-p45b-parameterisation-negative-electrode-particle-silicon-additive-maximum-concentration-mol-m-3",
      "aepy-p45b-parameterisation-negative-electrode-particle-silicon-additive-particle-radius-m",
      "aepy-p45b-parameterisation-negative-electrode-particle-silicon-additive-diffusivity-m2-s-1",
      "aepy-p45b-parameterisation-negative-electrode-particle-silicon-additive-ocp-hysteresis-decay-constant",
      "aepy-p45b-parameterisation-negative-electrode-particle-silicon-additive-entropic-change-coefficient-v-k-1",
      "aepy-p45b-parameterisation-negative-electrode-particle-silicon-additive-diffusivity-activation-energy-j-mol-1",
      "aepy-p45b-parameterisation-negative-electrode-particle-silicon-additive-reaction-rate-constant-activation-energy-j-mol-1",
      "aepy-p45b-parameterisation-negative-electrode-particle-silicon-additive-surface-area-per-unit-volume-m-1",
      "aepy-p45b-parameterisation-negative-electrode-particle-silicon-additive-minimum-stoichiometry",
      "aepy-p45b-parameterisation-negative-electrode-particle-silicon-additive-maximum-stoichiometry",
      "aepy-p45b-parameterisation-negative-electrode-particle-silicon-additive-reaction-rate-constant-mol-m-2-s-1",
      "aepy-p45b-parameterisation-positive-electrode-thickness-m",
      "aepy-p45b-parameterisation-positive-electrode-porosity",
      "aepy-p45b-parameterisation-positive-electrode-transport-efficiency",
      "aepy-p45b-parameterisation-positive-electrode-conductivity-s-m-1",
      "aepy-p45b-parameterisation-positive-electrode-maximum-concentration-mol-m-3",
      "aepy-p45b-parameterisation-positive-electrode-particle-radius-m",
      "aepy-p45b-parameterisation-positive-electrode-diffusivity-m2-s-1",
      "aepy-p45b-parameterisation-positive-electrode-entropic-change-coefficient-v-k-1",
      "aepy-p45b-parameterisation-positive-electrode-diffusivity-activation-energy-j-mol-1",
      "aepy-p45b-parameterisation-positive-electrode-reaction-rate-constant-activation-energy-j-mol-1",
      "aepy-p45b-parameterisation-positive-electrode-surface-area-per-unit-volume-m-1",
      "aepy-p45b-parameterisation-positive-electrode-minimum-stoichiometry",
      "aepy-p45b-parameterisation-positive-electrode-maximum-stoichiometry",
      "aepy-p45b-parameterisation-positive-electrode-reaction-rate-constant-mol-m-2-s-1",
      "aepy-p45b-parameterisation-separator-thickness-m",
      "aepy-p45b-parameterisation-separator-porosity",
      "aepy-p45b-parameterisation-separator-transport-efficiency",
      "aepy-p45b-state-initial-conditions-initial-electrolyte-concentration-mol-m-3",
      "aepy-p45b-state-initial-conditions-initial-hysteresis-state-negative-electrode-graphite",
      "aepy-p45b-state-initial-conditions-initial-hysteresis-state-negative-electrode-silicon-additive",
      "aepy-p45b-state-initial-conditions-initial-hysteresis-state-positive-electrode",
      "aepy-p45b-state-initial-conditions-initial-state-of-charge",
      "aepy-p45b-state-initial-conditions-initial-temperature-k",
      "aepy-p45b-state-thermal-environment-ambient-temperature-k",
      "aepy-p45b-state-thermal-environment-heat-transfer-coefficient-w-m-2-k-1"
    ],
    "ocp_record_ids": [
      "aepy-p45b-negative-graphite-ocp-v",
      "aepy-p45b-negative-silicon-ocp-v",
      "aepy-p45b-negative-silicon-ocp-delithiation-v",
      "aepy-p45b-negative-silicon-ocp-lithiation-v",
      "aepy-p45b-positive-nca-ocp-v"
    ],
    "full_cell_test_ids": [],
    "evidence_matrix": {
      "ocp": {
        "record_ids": [
          "aepy-p45b-negative-graphite-ocp-v",
          "aepy-p45b-negative-silicon-ocp-v",
          "aepy-p45b-negative-silicon-ocp-delithiation-v",
          "aepy-p45b-negative-silicon-ocp-lithiation-v",
          "aepy-p45b-positive-nca-ocp-v"
        ],
        "source_ids": [
          "aepy-p45b-2026"
        ],
        "match_level": "same_model_same_study",
        "evidence": "Published BPX phase-specific fits; original measured half-cell points not located.",
        "missing_items": [
          "Same-specimen measurement provenance unresolved"
        ]
      },
      "diffusion": {
        "record_ids": [
          "aepy-p45b-parameterisation-negative-electrode-particle-graphite-diffusivity-m2-s-1",
          "aepy-p45b-parameterisation-negative-electrode-particle-graphite-diffusivity-activation-energy-j-mol-1",
          "aepy-p45b-parameterisation-negative-electrode-particle-silicon-additive-diffusivity-m2-s-1",
          "aepy-p45b-parameterisation-negative-electrode-particle-silicon-additive-diffusivity-activation-energy-j-mol-1",
          "aepy-p45b-parameterisation-positive-electrode-diffusivity-m2-s-1",
          "aepy-p45b-parameterisation-positive-electrode-diffusivity-activation-energy-j-mol-1"
        ],
        "source_ids": [
          "aepy-p45b-2026"
        ],
        "match_level": "same_model_same_study",
        "evidence": "Three phase-specific D inputs and three activation energies in BPX.",
        "missing_items": [
          "Same-specimen measurement provenance unresolved"
        ]
      },
      "kinetics": {
        "record_ids": [
          "aepy-p45b-parameterisation-negative-electrode-particle-graphite-reaction-rate-constant-activation-energy-j-mol-1",
          "aepy-p45b-parameterisation-negative-electrode-particle-graphite-reaction-rate-constant-mol-m-2-s-1",
          "aepy-p45b-parameterisation-negative-electrode-particle-silicon-additive-reaction-rate-constant-activation-energy-j-mol-1",
          "aepy-p45b-parameterisation-negative-electrode-particle-silicon-additive-reaction-rate-constant-mol-m-2-s-1",
          "aepy-p45b-parameterisation-positive-electrode-reaction-rate-constant-activation-energy-j-mol-1",
          "aepy-p45b-parameterisation-positive-electrode-reaction-rate-constant-mol-m-2-s-1"
        ],
        "source_ids": [
          "aepy-p45b-2026"
        ],
        "match_level": "same_model_same_study",
        "evidence": "BPX-native reaction coefficients and activation energies; no automatic i0/k conversion.",
        "missing_items": [
          "Same-specimen measurement provenance unresolved"
        ]
      },
      "full_cell_tests": {
        "record_ids": [],
        "source_ids": [],
        "match_level": "missing",
        "evidence": "External dataset links only; no new full-cell observations packaged.",
        "missing_items": [
          "No matching imported records"
        ]
      },
      "basic_charge_discharge": {
        "record_ids": [],
        "source_ids": [],
        "match_level": "missing",
        "evidence": "No matching imported basic test",
        "missing_items": [
          "Matching CC charge/discharge observations"
        ]
      }
    }
  },
  "parameters": [
    {
      "id": "aepy-p45b-parameterisation-cell-density-kg-m-3",
      "version": "1",
      "cell_id": "molicel-p45b-aboutenergy2026",
      "category": "thermal",
      "name": "Parameterisation/Cell/Density [kg.m-3]",
      "unit": "kg.m-3",
      "source_ids": [
        "aepy-p45b-2026"
      ],
      "provenance": {
        "asset_id": "aepy-p45b-bpx",
        "location": "Parameterisation/Cell/Density [kg.m-3]",
        "origin_status": "published_BPX_model_input"
      },
      "license": "BSD-3-Clause",
      "independent_validation": false,
      "definition": "Native BPX 1.1 model input, with source particle path and units retained; no conversion to another kinetic convention.",
      "conditions": {
        "parameterization_variant": "aepy-bpx-1.1-dfn",
        "reference_temperature_K": 298.15,
        "source_pointer": "Parameterisation/Cell/Density [kg.m-3]"
      },
      "limitations": [
        "Published parameterisation, not an independent measurement of every input.",
        "Composite graphite/silicon particles must remain distinct; rate constants retain BPX units and are not automatically intrinsic k or A/m2 i0.",
        "Electrolyte placeholder zeros and 71 user-defined coefficients are excluded from native records; full BPX preserves them. Use author definitions before building a model."
      ],
      "representation": {
        "kind": "scalar",
        "value": 2721.9776713580627
      }
    },
    {
      "id": "aepy-p45b-parameterisation-cell-specific-heat-capacity-j-k-1-kg-1",
      "version": "1",
      "cell_id": "molicel-p45b-aboutenergy2026",
      "category": "thermal",
      "name": "Parameterisation/Cell/Specific heat capacity [J.K-1.kg-1]",
      "unit": "J.K-1.kg-1",
      "source_ids": [
        "aepy-p45b-2026"
      ],
      "provenance": {
        "asset_id": "aepy-p45b-bpx",
        "location": "Parameterisation/Cell/Specific heat capacity [J.K-1.kg-1]",
        "origin_status": "published_BPX_model_input"
      },
      "license": "BSD-3-Clause",
      "independent_validation": false,
      "definition": "Native BPX 1.1 model input, with source particle path and units retained; no conversion to another kinetic convention.",
      "conditions": {
        "parameterization_variant": "aepy-bpx-1.1-dfn",
        "reference_temperature_K": 298.15,
        "source_pointer": "Parameterisation/Cell/Specific heat capacity [J.K-1.kg-1]"
      },
      "limitations": [
        "Published parameterisation, not an independent measurement of every input.",
        "Composite graphite/silicon particles must remain distinct; rate constants retain BPX units and are not automatically intrinsic k or A/m2 i0.",
        "Electrolyte placeholder zeros and 71 user-defined coefficients are excluded from native records; full BPX preserves them. Use author definitions before building a model."
      ],
      "representation": {
        "kind": "scalar",
        "value": 790
      }
    },
    {
      "id": "aepy-p45b-parameterisation-cell-external-surface-area-m2",
      "version": "1",
      "cell_id": "molicel-p45b-aboutenergy2026",
      "category": "geometry",
      "name": "Parameterisation/Cell/External surface area [m2]",
      "unit": "m2",
      "source_ids": [
        "aepy-p45b-2026"
      ],
      "provenance": {
        "asset_id": "aepy-p45b-bpx",
        "location": "Parameterisation/Cell/External surface area [m2]",
        "origin_status": "published_BPX_model_input"
      },
      "license": "BSD-3-Clause",
      "independent_validation": false,
      "definition": "Native BPX 1.1 model input, with source particle path and units retained; no conversion to another kinetic convention.",
      "conditions": {
        "parameterization_variant": "aepy-bpx-1.1-dfn",
        "reference_temperature_K": 298.15,
        "source_pointer": "Parameterisation/Cell/External surface area [m2]"
      },
      "limitations": [
        "Published parameterisation, not an independent measurement of every input.",
        "Composite graphite/silicon particles must remain distinct; rate constants retain BPX units and are not automatically intrinsic k or A/m2 i0.",
        "Electrolyte placeholder zeros and 71 user-defined coefficients are excluded from native records; full BPX preserves them. Use author definitions before building a model."
      ],
      "representation": {
        "kind": "scalar",
        "value": 0.005345
      }
    },
    {
      "id": "aepy-p45b-parameterisation-cell-volume-m3",
      "version": "1",
      "cell_id": "molicel-p45b-aboutenergy2026",
      "category": "geometry",
      "name": "Parameterisation/Cell/Volume [m3]",
      "unit": "m3",
      "source_ids": [
        "aepy-p45b-2026"
      ],
      "provenance": {
        "asset_id": "aepy-p45b-bpx",
        "location": "Parameterisation/Cell/Volume [m3]",
        "origin_status": "published_BPX_model_input"
      },
      "license": "BSD-3-Clause",
      "independent_validation": false,
      "definition": "Native BPX 1.1 model input, with source particle path and units retained; no conversion to another kinetic convention.",
      "conditions": {
        "parameterization_variant": "aepy-bpx-1.1-dfn",
        "reference_temperature_K": 298.15,
        "source_pointer": "Parameterisation/Cell/Volume [m3]"
      },
      "limitations": [
        "Published parameterisation, not an independent measurement of every input.",
        "Composite graphite/silicon particles must remain distinct; rate constants retain BPX units and are not automatically intrinsic k or A/m2 i0.",
        "Electrolyte placeholder zeros and 71 user-defined coefficients are excluded from native records; full BPX preserves them. Use author definitions before building a model."
      ],
      "representation": {
        "kind": "scalar",
        "value": 2.4514e-05
      }
    },
    {
      "id": "aepy-p45b-parameterisation-cell-number-of-electrode-pairs-connected-in-parallel-to-make-a-cell",
      "version": "1",
      "cell_id": "molicel-p45b-aboutenergy2026",
      "category": "geometry",
      "name": "Parameterisation/Cell/Number of electrode pairs connected in parallel to make a cell",
      "unit": "1",
      "source_ids": [
        "aepy-p45b-2026"
      ],
      "provenance": {
        "asset_id": "aepy-p45b-bpx",
        "location": "Parameterisation/Cell/Number of electrode pairs connected in parallel to make a cell",
        "origin_status": "published_BPX_model_input"
      },
      "license": "BSD-3-Clause",
      "independent_validation": false,
      "definition": "Native BPX 1.1 model input, with source particle path and units retained; no conversion to another kinetic convention.",
      "conditions": {
        "parameterization_variant": "aepy-bpx-1.1-dfn",
        "reference_temperature_K": 298.15,
        "source_pointer": "Parameterisation/Cell/Number of electrode pairs connected in parallel to make a cell"
      },
      "limitations": [
        "Published parameterisation, not an independent measurement of every input.",
        "Composite graphite/silicon particles must remain distinct; rate constants retain BPX units and are not automatically intrinsic k or A/m2 i0.",
        "Electrolyte placeholder zeros and 71 user-defined coefficients are excluded from native records; full BPX preserves them. Use author definitions before building a model."
      ],
      "representation": {
        "kind": "scalar",
        "value": 1.0
      }
    },
    {
      "id": "aepy-p45b-parameterisation-cell-lower-voltage-cut-off-v",
      "version": "1",
      "cell_id": "molicel-p45b-aboutenergy2026",
      "category": "operating_limits",
      "name": "Parameterisation/Cell/Lower voltage cut-off [V]",
      "unit": "V",
      "source_ids": [
        "aepy-p45b-2026"
      ],
      "provenance": {
        "asset_id": "aepy-p45b-bpx",
        "location": "Parameterisation/Cell/Lower voltage cut-off [V]",
        "origin_status": "published_BPX_model_input"
      },
      "license": "BSD-3-Clause",
      "independent_validation": false,
      "definition": "Native BPX 1.1 model input, with source particle path and units retained; no conversion to another kinetic convention.",
      "conditions": {
        "parameterization_variant": "aepy-bpx-1.1-dfn",
        "reference_temperature_K": 298.15,
        "source_pointer": "Parameterisation/Cell/Lower voltage cut-off [V]"
      },
      "limitations": [
        "Published parameterisation, not an independent measurement of every input.",
        "Composite graphite/silicon particles must remain distinct; rate constants retain BPX units and are not automatically intrinsic k or A/m2 i0.",
        "Electrolyte placeholder zeros and 71 user-defined coefficients are excluded from native records; full BPX preserves them. Use author definitions before building a model."
      ],
      "representation": {
        "kind": "scalar",
        "value": 2.5
      }
    },
    {
      "id": "aepy-p45b-parameterisation-cell-upper-voltage-cut-off-v",
      "version": "1",
      "cell_id": "molicel-p45b-aboutenergy2026",
      "category": "operating_limits",
      "name": "Parameterisation/Cell/Upper voltage cut-off [V]",
      "unit": "V",
      "source_ids": [
        "aepy-p45b-2026"
      ],
      "provenance": {
        "asset_id": "aepy-p45b-bpx",
        "location": "Parameterisation/Cell/Upper voltage cut-off [V]",
        "origin_status": "published_BPX_model_input"
      },
      "license": "BSD-3-Clause",
      "independent_validation": false,
      "definition": "Native BPX 1.1 model input, with source particle path and units retained; no conversion to another kinetic convention.",
      "conditions": {
        "parameterization_variant": "aepy-bpx-1.1-dfn",
        "reference_temperature_K": 298.15,
        "source_pointer": "Parameterisation/Cell/Upper voltage cut-off [V]"
      },
      "limitations": [
        "Published parameterisation, not an independent measurement of every input.",
        "Composite graphite/silicon particles must remain distinct; rate constants retain BPX units and are not automatically intrinsic k or A/m2 i0.",
        "Electrolyte placeholder zeros and 71 user-defined coefficients are excluded from native records; full BPX preserves them. Use author definitions before building a model."
      ],
      "representation": {
        "kind": "scalar",
        "value": 4.2
      }
    },
    {
      "id": "aepy-p45b-parameterisation-cell-nominal-cell-capacity-a-h",
      "version": "1",
      "cell_id": "molicel-p45b-aboutenergy2026",
      "category": "operating_limits",
      "name": "Parameterisation/Cell/Nominal cell capacity [A.h]",
      "unit": "A.h",
      "source_ids": [
        "aepy-p45b-2026"
      ],
      "provenance": {
        "asset_id": "aepy-p45b-bpx",
        "location": "Parameterisation/Cell/Nominal cell capacity [A.h]",
        "origin_status": "published_BPX_model_input"
      },
      "license": "BSD-3-Clause",
      "independent_validation": false,
      "definition": "Native BPX 1.1 model input, with source particle path and units retained; no conversion to another kinetic convention.",
      "conditions": {
        "parameterization_variant": "aepy-bpx-1.1-dfn",
        "reference_temperature_K": 298.15,
        "source_pointer": "Parameterisation/Cell/Nominal cell capacity [A.h]"
      },
      "limitations": [
        "Published parameterisation, not an independent measurement of every input.",
        "Composite graphite/silicon particles must remain distinct; rate constants retain BPX units and are not automatically intrinsic k or A/m2 i0.",
        "Electrolyte placeholder zeros and 71 user-defined coefficients are excluded from native records; full BPX preserves them. Use author definitions before building a model."
      ],
      "representation": {
        "kind": "scalar",
        "value": 4.5
      }
    },
    {
      "id": "aepy-p45b-parameterisation-cell-reference-temperature-k",
      "version": "1",
      "cell_id": "molicel-p45b-aboutenergy2026",
      "category": "thermal",
      "name": "Parameterisation/Cell/Reference temperature [K]",
      "unit": "K",
      "source_ids": [
        "aepy-p45b-2026"
      ],
      "provenance": {
        "asset_id": "aepy-p45b-bpx",
        "location": "Parameterisation/Cell/Reference temperature [K]",
        "origin_status": "published_BPX_model_input"
      },
      "license": "BSD-3-Clause",
      "independent_validation": false,
      "definition": "Native BPX 1.1 model input, with source particle path and units retained; no conversion to another kinetic convention.",
      "conditions": {
        "parameterization_variant": "aepy-bpx-1.1-dfn",
        "reference_temperature_K": 298.15,
        "source_pointer": "Parameterisation/Cell/Reference temperature [K]"
      },
      "limitations": [
        "Published parameterisation, not an independent measurement of every input.",
        "Composite graphite/silicon particles must remain distinct; rate constants retain BPX units and are not automatically intrinsic k or A/m2 i0.",
        "Electrolyte placeholder zeros and 71 user-defined coefficients are excluded from native records; full BPX preserves them. Use author definitions before building a model."
      ],
      "representation": {
        "kind": "scalar",
        "value": 298.15
      }
    },
    {
      "id": "aepy-p45b-parameterisation-cell-electrode-area-m2",
      "version": "1",
      "cell_id": "molicel-p45b-aboutenergy2026",
      "category": "geometry",
      "name": "Parameterisation/Cell/Electrode area [m2]",
      "unit": "m2",
      "source_ids": [
        "aepy-p45b-2026"
      ],
      "provenance": {
        "asset_id": "aepy-p45b-bpx",
        "location": "Parameterisation/Cell/Electrode area [m2]",
        "origin_status": "published_BPX_model_input"
      },
      "license": "BSD-3-Clause",
      "independent_validation": false,
      "definition": "Native BPX 1.1 model input, with source particle path and units retained; no conversion to another kinetic convention.",
      "conditions": {
        "parameterization_variant": "aepy-bpx-1.1-dfn",
        "reference_temperature_K": 298.15,
        "source_pointer": "Parameterisation/Cell/Electrode area [m2]"
      },
      "limitations": [
        "Published parameterisation, not an independent measurement of every input.",
        "Composite graphite/silicon particles must remain distinct; rate constants retain BPX units and are not automatically intrinsic k or A/m2 i0.",
        "Electrolyte placeholder zeros and 71 user-defined coefficients are excluded from native records; full BPX preserves them. Use author definitions before building a model."
      ],
      "representation": {
        "kind": "scalar",
        "value": 0.1647
      }
    },
    {
      "id": "aepy-p45b-parameterisation-negative-electrode-thickness-m",
      "version": "1",
      "cell_id": "molicel-p45b-aboutenergy2026",
      "category": "geometry",
      "name": "Parameterisation/Negative electrode/Thickness [m]",
      "unit": "m",
      "source_ids": [
        "aepy-p45b-2026"
      ],
      "provenance": {
        "asset_id": "aepy-p45b-bpx",
        "location": "Parameterisation/Negative electrode/Thickness [m]",
        "origin_status": "published_BPX_model_input"
      },
      "license": "BSD-3-Clause",
      "independent_validation": false,
      "definition": "Native BPX 1.1 model input, with source particle path and units retained; no conversion to another kinetic convention.",
      "conditions": {
        "parameterization_variant": "aepy-bpx-1.1-dfn",
        "reference_temperature_K": 298.15,
        "source_pointer": "Parameterisation/Negative electrode/Thickness [m]"
      },
      "limitations": [
        "Published parameterisation, not an independent measurement of every input.",
        "Composite graphite/silicon particles must remain distinct; rate constants retain BPX units and are not automatically intrinsic k or A/m2 i0.",
        "Electrolyte placeholder zeros and 71 user-defined coefficients are excluded from native records; full BPX preserves them. Use author definitions before building a model."
      ],
      "representation": {
        "kind": "scalar",
        "value": 5.1e-05
      }
    },
    {
      "id": "aepy-p45b-parameterisation-negative-electrode-porosity",
      "version": "1",
      "cell_id": "molicel-p45b-aboutenergy2026",
      "category": "electrode",
      "name": "Parameterisation/Negative electrode/Porosity",
      "unit": "1",
      "source_ids": [
        "aepy-p45b-2026"
      ],
      "provenance": {
        "asset_id": "aepy-p45b-bpx",
        "location": "Parameterisation/Negative electrode/Porosity",
        "origin_status": "published_BPX_model_input"
      },
      "license": "BSD-3-Clause",
      "independent_validation": false,
      "definition": "Native BPX 1.1 model input, with source particle path and units retained; no conversion to another kinetic convention.",
      "conditions": {
        "parameterization_variant": "aepy-bpx-1.1-dfn",
        "reference_temperature_K": 298.15,
        "source_pointer": "Parameterisation/Negative electrode/Porosity"
      },
      "limitations": [
        "Published parameterisation, not an independent measurement of every input.",
        "Composite graphite/silicon particles must remain distinct; rate constants retain BPX units and are not automatically intrinsic k or A/m2 i0.",
        "Electrolyte placeholder zeros and 71 user-defined coefficients are excluded from native records; full BPX preserves them. Use author definitions before building a model."
      ],
      "representation": {
        "kind": "scalar",
        "value": 0.27325
      }
    },
    {
      "id": "aepy-p45b-parameterisation-negative-electrode-transport-efficiency",
      "version": "1",
      "cell_id": "molicel-p45b-aboutenergy2026",
      "category": "transport",
      "name": "Parameterisation/Negative electrode/Transport efficiency",
      "unit": "1",
      "source_ids": [
        "aepy-p45b-2026"
      ],
      "provenance": {
        "asset_id": "aepy-p45b-bpx",
        "location": "Parameterisation/Negative electrode/Transport efficiency",
        "origin_status": "published_BPX_model_input"
      },
      "license": "BSD-3-Clause",
      "independent_validation": false,
      "definition": "Native BPX 1.1 model input, with source particle path and units retained; no conversion to another kinetic convention.",
      "conditions": {
        "parameterization_variant": "aepy-bpx-1.1-dfn",
        "reference_temperature_K": 298.15,
        "source_pointer": "Parameterisation/Negative electrode/Transport efficiency"
      },
      "limitations": [
        "Published parameterisation, not an independent measurement of every input.",
        "Composite graphite/silicon particles must remain distinct; rate constants retain BPX units and are not automatically intrinsic k or A/m2 i0.",
        "Electrolyte placeholder zeros and 71 user-defined coefficients are excluded from native records; full BPX preserves them. Use author definitions before building a model."
      ],
      "representation": {
        "kind": "scalar",
        "value": 0.14283
      }
    },
    {
      "id": "aepy-p45b-parameterisation-negative-electrode-conductivity-s-m-1",
      "version": "1",
      "cell_id": "molicel-p45b-aboutenergy2026",
      "category": "transport",
      "name": "Parameterisation/Negative electrode/Conductivity [S.m-1]",
      "unit": "S.m-1",
      "source_ids": [
        "aepy-p45b-2026"
      ],
      "provenance": {
        "asset_id": "aepy-p45b-bpx",
        "location": "Parameterisation/Negative electrode/Conductivity [S.m-1]",
        "origin_status": "published_BPX_model_input"
      },
      "license": "BSD-3-Clause",
      "independent_validation": false,
      "definition": "Native BPX 1.1 model input, with source particle path and units retained; no conversion to another kinetic convention.",
      "conditions": {
        "parameterization_variant": "aepy-bpx-1.1-dfn",
        "reference_temperature_K": 298.15,
        "source_pointer": "Parameterisation/Negative electrode/Conductivity [S.m-1]"
      },
      "limitations": [
        "Published parameterisation, not an independent measurement of every input.",
        "Composite graphite/silicon particles must remain distinct; rate constants retain BPX units and are not automatically intrinsic k or A/m2 i0.",
        "Electrolyte placeholder zeros and 71 user-defined coefficients are excluded from native records; full BPX preserves them. Use author definitions before building a model."
      ],
      "representation": {
        "kind": "scalar",
        "value": 7.2675
      }
    },
    {
      "id": "aepy-p45b-parameterisation-negative-electrode-particle-graphite-maximum-concentration-mol-m-3",
      "version": "1",
      "cell_id": "molicel-p45b-aboutenergy2026",
      "category": "electrode",
      "name": "Parameterisation/Negative electrode/Particle/Graphite/Maximum concentration [mol.m-3]",
      "unit": "mol.m-3",
      "source_ids": [
        "aepy-p45b-2026"
      ],
      "provenance": {
        "asset_id": "aepy-p45b-bpx",
        "location": "Parameterisation/Negative electrode/Particle/Graphite/Maximum concentration [mol.m-3]",
        "origin_status": "published_BPX_model_input"
      },
      "license": "BSD-3-Clause",
      "independent_validation": false,
      "definition": "Native BPX 1.1 model input, with source particle path and units retained; no conversion to another kinetic convention.",
      "conditions": {
        "parameterization_variant": "aepy-bpx-1.1-dfn",
        "reference_temperature_K": 298.15,
        "source_pointer": "Parameterisation/Negative electrode/Particle/Graphite/Maximum concentration [mol.m-3]"
      },
      "limitations": [
        "Published parameterisation, not an independent measurement of every input.",
        "Composite graphite/silicon particles must remain distinct; rate constants retain BPX units and are not automatically intrinsic k or A/m2 i0.",
        "Electrolyte placeholder zeros and 71 user-defined coefficients are excluded from native records; full BPX preserves them. Use author definitions before building a model."
      ],
      "representation": {
        "kind": "scalar",
        "value": 30526.0
      }
    },
    {
      "id": "aepy-p45b-parameterisation-negative-electrode-particle-graphite-particle-radius-m",
      "version": "1",
      "cell_id": "molicel-p45b-aboutenergy2026",
      "category": "geometry",
      "name": "Parameterisation/Negative electrode/Particle/Graphite/Particle radius [m]",
      "unit": "m",
      "source_ids": [
        "aepy-p45b-2026"
      ],
      "provenance": {
        "asset_id": "aepy-p45b-bpx",
        "location": "Parameterisation/Negative electrode/Particle/Graphite/Particle radius [m]",
        "origin_status": "published_BPX_model_input"
      },
      "license": "BSD-3-Clause",
      "independent_validation": false,
      "definition": "Native BPX 1.1 model input, with source particle path and units retained; no conversion to another kinetic convention.",
      "conditions": {
        "parameterization_variant": "aepy-bpx-1.1-dfn",
        "reference_temperature_K": 298.15,
        "source_pointer": "Parameterisation/Negative electrode/Particle/Graphite/Particle radius [m]"
      },
      "limitations": [
        "Published parameterisation, not an independent measurement of every input.",
        "Composite graphite/silicon particles must remain distinct; rate constants retain BPX units and are not automatically intrinsic k or A/m2 i0.",
        "Electrolyte placeholder zeros and 71 user-defined coefficients are excluded from native records; full BPX preserves them. Use author definitions before building a model."
      ],
      "representation": {
        "kind": "scalar",
        "value": 5.78e-06
      }
    },
    {
      "id": "aepy-p45b-parameterisation-negative-electrode-particle-graphite-diffusivity-m2-s-1",
      "version": "1",
      "cell_id": "molicel-p45b-aboutenergy2026",
      "category": "diffusion",
      "name": "Parameterisation/Negative electrode/Particle/Graphite/Diffusivity [m2.s-1]",
      "unit": "m2.s-1",
      "source_ids": [
        "aepy-p45b-2026"
      ],
      "provenance": {
        "asset_id": "aepy-p45b-bpx",
        "location": "Parameterisation/Negative electrode/Particle/Graphite/Diffusivity [m2.s-1]",
        "origin_status": "published_BPX_model_input"
      },
      "license": "BSD-3-Clause",
      "independent_validation": false,
      "definition": "Native BPX 1.1 model input, with source particle path and units retained; no conversion to another kinetic convention.",
      "conditions": {
        "parameterization_variant": "aepy-bpx-1.1-dfn",
        "reference_temperature_K": 298.15,
        "source_pointer": "Parameterisation/Negative electrode/Particle/Graphite/Diffusivity [m2.s-1]"
      },
      "limitations": [
        "Published parameterisation, not an independent measurement of every input.",
        "Composite graphite/silicon particles must remain distinct; rate constants retain BPX units and are not automatically intrinsic k or A/m2 i0.",
        "Electrolyte placeholder zeros and 71 user-defined coefficients are excluded from native records; full BPX preserves them. Use author definitions before building a model."
      ],
      "representation": {
        "kind": "scalar",
        "value": 6.1788e-14
      }
    },
    {
      "id": "aepy-p45b-parameterisation-negative-electrode-particle-graphite-entropic-change-coefficient-v-k-1",
      "version": "1",
      "cell_id": "molicel-p45b-aboutenergy2026",
      "category": "thermodynamics",
      "name": "Parameterisation/Negative electrode/Particle/Graphite/Entropic change coefficient [V.K-1]",
      "unit": "V.K-1",
      "source_ids": [
        "aepy-p45b-2026"
      ],
      "provenance": {
        "asset_id": "aepy-p45b-bpx",
        "location": "Parameterisation/Negative electrode/Particle/Graphite/Entropic change coefficient [V.K-1]",
        "origin_status": "published_BPX_model_input"
      },
      "license": "BSD-3-Clause",
      "independent_validation": false,
      "definition": "Native BPX 1.1 model input, with source particle path and units retained; no conversion to another kinetic convention.",
      "conditions": {
        "parameterization_variant": "aepy-bpx-1.1-dfn",
        "reference_temperature_K": 298.15,
        "source_pointer": "Parameterisation/Negative electrode/Particle/Graphite/Entropic change coefficient [V.K-1]"
      },
      "limitations": [
        "Published parameterisation, not an independent measurement of every input.",
        "Composite graphite/silicon particles must remain distinct; rate constants retain BPX units and are not automatically intrinsic k or A/m2 i0.",
        "Electrolyte placeholder zeros and 71 user-defined coefficients are excluded from native records; full BPX preserves them. Use author definitions before building a model."
      ],
      "representation": {
        "kind": "table",
        "path": "parameter_tables/aepy-p45b-parameterisation-negative-electrode-particle-graphite-entropic-change-coefficient-v-k-1.csv",
        "sha256": "e8259d2746be2cfa57c997b5d7e0aa92be39812622b2017782296c69be3dcb85",
        "point_count": 83,
        "x": {
          "column": "source_sto",
          "variable": "sto",
          "unit": "1",
          "kind": "source_reported_stoichiometry",
          "domain": [
            0.0,
            1.0
          ],
          "definition": "Native particle stoichiometry."
        },
        "y_column": "value",
        "default_interpolation": "linear"
      }
    },
    {
      "id": "aepy-p45b-parameterisation-negative-electrode-particle-graphite-diffusivity-activation-energy-j-mol-1",
      "version": "1",
      "cell_id": "molicel-p45b-aboutenergy2026",
      "category": "diffusion",
      "name": "Parameterisation/Negative electrode/Particle/Graphite/Diffusivity activation energy [J.mol-1]",
      "unit": "J.mol-1",
      "source_ids": [
        "aepy-p45b-2026"
      ],
      "provenance": {
        "asset_id": "aepy-p45b-bpx",
        "location": "Parameterisation/Negative electrode/Particle/Graphite/Diffusivity activation energy [J.mol-1]",
        "origin_status": "published_BPX_model_input"
      },
      "license": "BSD-3-Clause",
      "independent_validation": false,
      "definition": "Native BPX 1.1 model input, with source particle path and units retained; no conversion to another kinetic convention.",
      "conditions": {
        "parameterization_variant": "aepy-bpx-1.1-dfn",
        "reference_temperature_K": 298.15,
        "source_pointer": "Parameterisation/Negative electrode/Particle/Graphite/Diffusivity activation energy [J.mol-1]"
      },
      "limitations": [
        "Published parameterisation, not an independent measurement of every input.",
        "Composite graphite/silicon particles must remain distinct; rate constants retain BPX units and are not automatically intrinsic k or A/m2 i0.",
        "Electrolyte placeholder zeros and 71 user-defined coefficients are excluded from native records; full BPX preserves them. Use author definitions before building a model."
      ],
      "representation": {
        "kind": "scalar",
        "value": 107490.0
      }
    },
    {
      "id": "aepy-p45b-parameterisation-negative-electrode-particle-graphite-reaction-rate-constant-activation-energy-j-mol-1",
