Repository: FrankSuperG/electrochemical-battery-parameters

E-BatP is a multi-material library for finding and inspecting inputs to **DFN/P2D, SPM and SPMe** models: electrode OCP curves, diffusion, reaction kinetics, geometry, transport and thermal parameters. Records keep their original definitions, conditions, processing history and cell-match evidence. Parameters with different model conventions are not automatically interchangeable.

**v0.5.0: 49 OCP records · 11 material families · 337 other parameter records · 25 full-cell test files · 9 cell or parameter-set entries. Three separate temperature-rise sidecars are additional channels, not additional experiments.** The repository is private. The viewer runs locally; no public hosting workflow is configured.

## Material coverage

| Material family | Measured branches | Published tables | Expressions | Identity / interpretation |
|---|---:|---:|---:|---|
| LFP | 4 | 0 | 2 | SINTEF laboratory electrodes; Afshar and BPX expressions |
| Graphite | 4 | 1 | 7 | Distinct effective, figure-fitted or borrowed inputs; no universal graphite curve |
| NMC111 | 4 | 0 | 0 | SINTEF specimens; commercial full-cell identity unresolved |
| NMC532 | 4 | 0 | 2 | SINTEF electrodes and Mohtat pouch remain separate sources |
| NMC811 | 0 | 0 | 1 | LG M50 positive OCP linked to Chen2020 tests |
| LNMO | 4 | 0 | 0 | High-voltage spinel specimens; distinct from LMO |
| Silicon | 4 | 0 | 0 | Si-AQ-1 laboratory specimens |
| Silicon–graphite | 8 | 0 | 0 | SiGr-AQ-1 and SiGr-AQ-2 formulations retained separately |
| LCO | 0 | 1 | 1 | Enertech published table; separate borrowed Marquis/Dualfoil expression |
| NCA | 0 | 0 | 1 | Kim2011 nominal design; no commercial-model match |
| NCO | 0 | 0 | 1 | Ecker/Kokam upstream label; no NMC/NCA composition ratio inferred |

LMO and LTO are deferred until a reusable source and its definitions can be verified; LNMO is not relabeled as LMO. All measured branches retain their own direction and relative-throughput coordinate. Formula domains describe numerical evaluation and do not establish experimental fit validity.

## Coverage and cell matches

| Cell / material | OCP | Diffusion & kinetics | Full-cell observations | Match evidence |
|---|---|---|---|---|
| **A123 AMP20M1HD-A, 20 Ah LFP pouch** | C/25 full-cell pseudo-OCV reported; electrode OCP points not located in the selected deposit | 27 Table 1 values at 30/50/70% SOC + 3 conditional diffusivities; shared diffusion time, volumetric kinetics, transport and thermal fits | 1 Cell I 4C full-discharge trace; current, voltage and thermal-grid mean | **Same commercial model, same study.** Table 1 specimen letter unresolved; no identical-specimen claim |
| **A123 high-power 9 Ah LFP pouch** | External full-cell pseudo-OCV workbooks indexed; redistribution license unresolved | Model assumes fast diffusion; no finite diffusivity or kinetic fit imported | 10 CC charge/discharge files at 2/4/6/8/10C | **Same study family.** Exact part number and per-file serial undisclosed |
| **BPX LFP/graphite 2 Ah 18650 example** | 2 electrode expressions with supplied stoichiometry bounds | 46 scalar values, including two diffusivities, BPX rate constants and activation energies | No matching raw tests supplied | **Unmatched commercial identity.** Chemistry, capacity and format do not identify a cell model |
| **LG M50, 5 Ah NMC811/graphite–SiOx** | 2 electrode expressions: effective negative and NMC811 positive | 36 scalars + 2 exchange-current functions from pinned Chen2020 implementation | 3 original Maccor CSVs and normalized derivatives | **Same model, same study.** Characterization and validation specimens not proven identical |
| **UMBL / Mohtat2020, 5 Ah NMC/graphite research pouch** | 2 original-author expressions + 2 PyBaMM variants; graphite offset differs | 33 original-author inputs + 38 PyBaMM inputs; explicit variant labels | 5 charging MATs, 6,474 capacity/voltage/temperature rows at nominal 0.1/0.2/0.5/1/2C | **Same study family.** No exact specimen; NMC532 follows PyBaMM. Current, original time, discharge and C/20 exports absent; Cover2 rate conflict retained |
| **Kokam SLPB78205130H / Marquis2019** | 2 borrowed Dualfoil expressions | 34 scalars + 2 borrowed diffusivity functions + 2 borrowed kinetic laws | No matching raw trace imported | **Parameter-set association only.** Named cell does not establish same-cell OCP characterization |
| **Kim2011 NCA/graphite nominal design** | 2 expressions | 34 scalars + 2 diffusivity functions + 2 kinetic laws | No commercial cell / test assignment | **Nominal design, unmatched.** Thermal inputs include borrowed/scaled properties |
| **Kokam SLPB75106100 / Ecker2015** | 2 figure-fitted expressions | 34 scalars + 2 D(sto,T) + 2 exchange-current laws | 1C and 5C CC discharge time/voltage pairs, digitized upstream from Richardson2020 Fig. 8 | **Same model and study lineage.** No measured current; 7.5 Ah commercial vs 0.15625 Ah implementation scaling is explicit |

File: docs/NCR18650B.md
# Panasonic NCR18650B: tests, half-cell leads and ageing

[NCA source table](../data/full-cell/NCA.md) · [All dataset links](../data/full-cell/README.md) · [File locator CSV](../data/full-cell/files.csv) · [Source-review metadata](../src/ebp/data/evidence/ncr18650b-source-review.json)

Four independent sources identify Panasonic NCR18650B. They complement one
another for discovery, but do not form a shared-specimen parameter package.
Common manufacturing batch, state of health, donor serial and transferable
electrode parameters are not established across studies. Source capacity ratings
are retained rather than forced to agree. The previous
[Malaya source](../data/full-cell/malaya-three-chemistries-2022.md) also names
NCR18650B, but its inner per-cell files remain unverified.

| Source | What to open | Ageing data | License | Parameter relationship |
|---|---|---|---|---|
| [HNEI / Dubarry 2016](../data/full-cell/hnei-ncr18650b-2016.md) | Parent ZIP, harvested NE/PE half-cell RPT and selected full-cell FORM/RPT members | Not reported; formation and initial testing do not establish a longitudinal series | CC0-1.0 | Same-study half/full-cell lead; no imported OCP/D/kinetics or donor-serial match |
| [Bayreuth / Rüther 2023](../data/full-cell/bayreuth-ncr18650b-2023.md) | All 13 pseudo-OCV, pulse and EIS MAT/CSV companion links | Not reported; 92 cells at beginning of life | Not stated | Whole-cell pseudo-OCV is not electrode OCP; EIS does not uniquely identify D/k |
| [Virtual Vehicle / Galijatovics 2023](../data/full-cell/virtual-vehicle-ncr18650b-aging-2023.md) | 116 H5 cell-file links and protocol PDF | Available: cycle ageing and zero-current storage arms | CC-BY-4.0 | Same model, different study from other rows; no catalog parameter join |
| [Stanford / Catenaro–Onori 2021](../data/full-cell/stanford-ncr18650b-rates-2021.md) | Fifteen selected NCA/k1 rate-test workbooks | Not reported; rate/temperature characterization | CC-BY-4.0 | NCR18650B NCA section only; other deposit chemistries are different models |

## Same-study half-cell and full-cell RPT

[Zenodo 60232](https://zenodo.org/records/60232) contains
`Panasonic_NCR18650B_formation_and_RPT_tests.zip`. Its complete central directory
was inspected with the [bounded archive tool](../scripts/inspect_external_archives.py):
262 entries, including 158 MAT files (100 full-cell FORM, 56 full-cell RPT and two
half-cell RPT). File counts do not establish independent branches or donor joins.
Selected paths inside the parent ZIP:

```text
Upload/Half cell/NE/[01] RPT.mat
Upload/Half cell/PE/[02] RPT.mat
Upload/Full cell/NCRB001/[00] FORM.mat
Upload/Full cell/NCRB001/[01] RPT.mat
Upload/Full cell/NCRB002/[01] RPT.mat
```

The [same-study paper](https://doi.org/10.3390/batteries2030028) describes rate
characterization of intact cells and harvested electrodes against lithium.
Finite-current half-cell RPT is an electrode-potential lead, not a verified
equilibrium OCP table. No MAT member was extracted: branch mapping, coordinates,
reference conventions, channels and donor identity remain open. The paper's
degradation emulations are not measured ageing.

The ZIP directory required three HTTP Range requests totalling 20,604 metadata
bytes, rather than the full 73,115,393-byte archive. Provider MD5 was not
independently recomputed. [API metadata](https://zenodo.org/api/records/60232)
reports `cc-zero`; the [export](https://zenodo.org/records/60232/export/json)
identifies CC0 1.0.

## Beginning-of-life pseudo-OCV, pulse and EIS

[Zenodo 8369275](https://zenodo.org/records/8369275) lists 13 files. Whole-cell
pseudo-OCV uses 0.05C and an interpolated SOC grid; it is not electrode OCP.
EIS companions describe frequency and real/imaginary impedance at 50% SOC.
Pulse companions describe time and voltage. The 25 degC chamber condition does
not establish a measured thermal trace. MAT and CSV are companion representations,
not extra cells. File contents, dimensions and cross-file row identity remain
unchecked. No license was found in the inspected page, API or export; keep
observations external and resolve reuse permission before redistribution.

## Ageing and repeated reference tests

[Zenodo 7896429](https://zenodo.org/records/7896429) lists 116 H5 cell files and one
protocol PDF. All are linked; the approximately 27.1 GB payload stays external.
The source reports 37 ageing profiles and repeated reference testing. Its PDF
documents voltage, current, temperature, capacities and step index; raw H5 groups,
time axes, units and actual column coverage remain unchecked.

The stopping rule is 70% remaining capacity **or project end**; not every cell
is certified to reach EOL. Initial reference tests span five temperatures and
subsequent reference tests use 25 degC; ageing-load conditions are separate.
Zero-current storage arms in Table 2 support the calendar-ageing category. This
classification follows documented protocols, not inspected H5 histories.

Table 2 repeats `2_013`/`2_014`/`2_015` across different profile rows and prints
`2_57` in L221 while the source file is `2_057.h5`. These ambiguities are retained;
no authoritative per-cell profile map is imported or silently corrected. No
US06 or EIS file is identified by the reviewed documentation.

## Multi-rate discharge and surface temperature

[Mendeley v2](https://data.mendeley.com/datasets/kxsbr4x3j2/2) is a three-model
deposit. The [paper](https://doi.org/10.1016/j.dib.2021.106894) identifies its NCA
section as NCR18650B. Fifteen selected NCA/k1 workbooks cover 0.05C, 1C, 2C, 3C and
5C in each observed `05degC`, `25degC` and `35degC` folder. This does not certify
a complete six-cell matrix. CCCV preparation is not a multi-rate charge sweep;
the LFP section's higher rates are not NCR18650B rates. Electrical and surface-
temperature channels are source-documented; no XLSX header/payload was read.

## Find sources and exact links

```bash
ebp datasets NCR18650B
ebp datasets --material NCA --aging-status available --json
ebp datasets --files --material NCA --test-type eis --json
```

```python
from ebp import Catalog

catalog = Catalog()
for dataset in catalog.search_datasets(material="NCA", aging_status="available"):
    print(dataset["title"], dataset["aging_data"])
    for item in dataset["file_links"]:
        print(item["source_path"], item["url"])
```

`aging_data.status` is `available`, `not_reported` or `unverified`; not reported
is not proof of absence. Kinds, source evidence and representative `file_paths`
accompany availability. With `--files`, the ageing filter applies to the parent
source, not every file: protocol PDFs and reference companions can also be
returned. `full_cell_data()` still reads existing packaged tests only. Nothing
in this addition downloads new experimental observations automatically.

File: docs/PARAMETER_AUDIT.md
# OCP and parameter extraction audit — 2026-10-24

[Battery model index](../data/batteries/README.md) · [Formats and storage](PARAMETER_STORAGE.md) · [O'Regan source review](OREGAN2022.md)

This audit covers every current native cell/study entry, every external-only model group, and the remaining half-cell leads from the earlier source screen. It checks what is actually stored, source reuse scope, definitions, coordinate/units, and test associations. It is not a claim to have found every published measurement.

**Current inventory: 90 electrode curve/fit records, 1,041 non-OCP records, 20 cell/study entries.** Counts include borrowed expressions, assumptions, activation energies and optional model inputs, not independent experiments. v0.15 adds seven HAIDI author-processed pseudo-OCP branches with one source branch quarantined. Earlier reused expressions and model inputs retain their separate origins.

## Native inventory by battery or study

Every nonzero count below links to actual versioned repository data. A zero means no admitted native record; it does not prove that no measurement exists. A stored OCP can still be a fitted, borrowed or modeled quantity: inspect its measurement/origin fields.

| Battery / study | Stored OCP | Diffusion | Kinetics | All non-OCP inputs | Key remaining limit |
|---|---|---|---|---|---|
| [LG M50 &#124; 5 Ah NMC811/graphite-SiOx](../data/batteries/lg-m50.md) | [2](../data/cells/lg-m50.md#ocp-curves) | [6](../data/parameters/lg-m50--diffusion.csv) | [7](../data/parameters/lg-m50--kinetics.csv) | [90](../data/parameters/lg-m50.json) | Published implementation inputs include borrowed/default values; same-specimen attribution is not established. See source/variant fields and the model's gaps. |
| [Undisclosed LFP/graphite 18650, 2 Ah (BPX)](../data/batteries/bpx-lfp-18650-2ah-undisclosed.md) | [2](../data/cells/bpx-lfp-18650-2ah-undisclosed.md#ocp-curves) | [6](../data/parameters/bpx-lfp-18650-2ah-undisclosed--diffusion.csv) | [4](../data/parameters/bpx-lfp-18650-2ah-undisclosed--kinetics.csv) | [49](../data/parameters/bpx-lfp-18650-2ah-undisclosed.json) | Published implementation inputs include borrowed/default values; same-specimen attribution is not established. See source/variant fields and the model's gaps. |
| [A123 AMP20M1HD-A &#124; 20 Ah LFP pouch](../data/batteries/a123-amp20m1hd-a.md) | 0 — not admitted | [6](../data/parameters/a123-amp20m1hd-a--diffusion.csv) | [6](../data/parameters/a123-amp20m1hd-a--kinetics.csv) | [30](../data/parameters/a123-amp20m1hd-a.json) | No measured electrode OCP source established. Effective D depends on an assumed radius; kinetics include volumetric fitted quantities. |
| [A123 high-power LFP pouch &#124; 9 Ah &#124; part undisclosed](../data/batteries/a123-high-power-pouch-9ah.md) | 0 — not admitted | 0 — not admitted | 0 — not admitted | [0](../data/parameters/a123-high-power-pouch-9ah.json) | Author parameter code/workbooks have no reuse grant established. Workbooks are whole-cell pseudo-OCV, not measured electrode OCP. |
| [SLPB78205130H &#124; LCO/graphite &#124; 0.680616 Ah model input](../data/batteries/kokam-slpb78205130h-marquis2019.md) | [2](../data/cells/kokam-slpb78205130h-marquis2019.md#ocp-curves) | [6](../data/parameters/kokam-slpb78205130h-marquis2019--diffusion.csv) | [7](../data/parameters/kokam-slpb78205130h-marquis2019--kinetics.csv) | [101](../data/parameters/kokam-slpb78205130h-marquis2019.json) | Published implementation inputs include borrowed/default values; same-specimen attribution is not established. See source/variant fields and the model's gaps. |
| [UMBL Mohtat2020 &#124; 5 Ah NMC/graphite research pouch](../data/batteries/mohtat2020-nmc532-pouch.md) | [4](../data/cells/mohtat2020-nmc532-pouch.md#ocp-curves) | [9](../data/parameters/mohtat2020-nmc532-pouch--diffusion.csv) | [12](../data/parameters/mohtat2020-nmc532-pouch--kinetics.csv) | [138](../data/parameters/mohtat2020-nmc532-pouch.json) | Published implementation inputs include borrowed/default values; same-specimen attribution is not established. See source/variant fields and the model's gaps. |
| [NCA_Kim2011 &#124; NCA/graphite &#124; 0.43 Ah model input](../data/batteries/kim2011-nca-nominal-design.md) | [2](../data/cells/kim2011-nca-nominal-design.md#ocp-curves) | [6](../data/parameters/kim2011-nca-nominal-design--diffusion.csv) | [7](../data/parameters/kim2011-nca-nominal-design--kinetics.csv) | [100](../data/parameters/kim2011-nca-nominal-design.json) | Published implementation inputs include borrowed/default values; same-specimen attribution is not established. See source/variant fields and the model's gaps. |
| [Kokam SLPB75106100 &#124; 7.5 Ah NCO/graphite](../data/batteries/kokam-slpb75106100-ecker2015.md) | [2](../data/cells/kokam-slpb75106100-ecker2015.md#ocp-curves) | [6](../data/parameters/kokam-slpb75106100-ecker2015--diffusion.csv) | [6](../data/parameters/kokam-slpb75106100-ecker2015--kinetics.csv) | [105](../data/parameters/kokam-slpb75106100-ecker2015.json) | Published implementation inputs include borrowed/default values; same-specimen attribution is not established. See source/variant fields and the model's gaps. |
| [Enertech &#124; LCO/graphite &#124; 2.28 Ah model input](../data/batteries/enertech-lco-pouch-ai2020.md) | [2](../data/cells/enertech-lco-pouch-ai2020.md#ocp-curves) | [6](../data/parameters/enertech-lco-pouch-ai2020--diffusion.csv) | [7](../data/parameters/enertech-lco-pouch-ai2020--kinetics.csv) | [123](../data/parameters/enertech-lco-pouch-ai2020.json) | Published implementation inputs include borrowed/default values; same-specimen attribution is not established. See source/variant fields and the model's gaps. |
| [ISU-UConn &#124; laboratory LFP/graphite CR2032 family](../data/batteries/isu-uconn-lfp-graphite-lab.md) | [4](../data/cells/isu-uconn-lfp-graphite-lab.md#ocp-curves) | 0 — not admitted | 0 — not admitted | [0](../data/parameters/isu-uconn-lfp-graphite-lab.json) | Four pseudo-OCP branches; no confirmed D/kinetics or commercial part. Missing channels stay missing. |
| [A123 18650M1A &#124; Jahn2024 LFP/graphite](../data/batteries/a123-18650m1a-jahn2024.md) | [2](../data/cells/a123-18650m1a-jahn2024.md#ocp-curves) | 0 — not admitted | 0 — not admitted | [0](../data/parameters/a123-18650m1a-jahn2024.json) | Stored OCPn is model-derived, not measured electrode equilibrium OCP. No intrinsic D/kinetics admitted. |
| [LG M50LT &#124; Hallemans2025 grouped SPMe](../data/batteries/lg-m50lt-hallemans2025.md) | 0 — not admitted | [2](../data/parameters/lg-m50lt-hallemans2025--diffusion.csv) | [4](../data/parameters/lg-m50lt-hallemans2025--kinetics.csv) | [18](../data/parameters/lg-m50lt-hallemans2025.json) | OCP third-party reuse unresolved; stored diffusion/kinetics are grouped quantities, not intrinsic coefficients. |
| [LG MJ1 &#124; DLR-SINTEF harvested-electrode characterization](../data/batteries/lg-mj1-dlr-sintef.md) | [4](../data/cells/lg-mj1-dlr-sintef.md#ocp-curves) | [18](../data/parameters/lg-mj1-dlr-sintef--diffusion.csv) | [6](../data/parameters/lg-mj1-dlr-sintef--kinetics.csv) | [42](../data/parameters/lg-mj1-dlr-sintef.json) | Published implementation inputs include borrowed/default values; same-specimen attribution is not established. See source/variant fields and the model's gaps. |
| [Panasonic NCR18650B &#124; HNEI2016](../data/batteries/panasonic-ncr18650b-hnei2016.md) | [4](../data/cells/panasonic-ncr18650b-hnei2016.md#ocp-curves) | 0 — not admitted | 0 — not admitted | [0](../data/parameters/panasonic-ncr18650b-hnei2016.json) | Four native half-cell branches; no matched D/kinetics found. Other full-cell datasets share only the commercial model. |
| [CALB generation 3b &#124; NEXTBMS2026](../data/batteries/calb-gen3b-nextbms2026.md) | [4](../data/cells/calb-gen3b-nextbms2026.md#ocp-curves) | 0 — not admitted | 0 — not admitted | [0](../data/parameters/calb-gen3b-nextbms2026.json) | Four half-cell branches; direction ambiguous. GITT/raw observations alone do not define a diffusivity table. |
| [Molicel P45B &#124; About:Energy2026 BPX](../data/batteries/molicel-p45b-aboutenergy2026.md) | [5](../data/cells/molicel-p45b-aboutenergy2026.md#ocp-curves) | [7](../data/parameters/molicel-p45b-aboutenergy2026--diffusion.csv) | [8](../data/parameters/molicel-p45b-aboutenergy2026--kinetics.csv) | [67](../data/parameters/molicel-p45b-aboutenergy2026.json) | Stored fitted BPX/author laws; TUM measurements are a separate study, without parameter transfer. |
| [LG M50 &#124; O'Regan2022 characterization and model](../data/batteries/lg-m50-oregan2022.md) | [2](../data/cells/lg-m50-oregan2022.md#ocp-curves) | [43](../data/parameters/lg-m50-oregan2022--diffusion.csv) | [14](../data/parameters/lg-m50-oregan2022--kinetics.csv) | [128](../data/parameters/lg-m50-oregan2022.json) | Three Cp tables quarantined. OCP reused from Chen2020; linked TEC/Chen full-cell tests are cross-study. |
| [LFP 2.3 Ah &#124; Prada2013 implementation &#124; part unresolved](../data/batteries/prada2013-lfp-nominal-design.md) | [2](../data/cells/prada2013-lfp-nominal-design.md#ocp-curves) | [3](../data/parameters/prada2013-lfp-nominal-design--diffusion.csv) | [6](../data/parameters/prada2013-lfp-nominal-design--kinetics.csv) | [50](../data/parameters/prada2013-lfp-nominal-design.json) | Borrowed Afshar/Chen OCP; exact commercial identity and matching tests unresolved. |
| [Molicel P45B &#124; TUM Rehm2026 measured half-cells](../data/batteries/molicel-p45b-tum-rehm2026.md) | [5](../data/cells/molicel-p45b-tum-rehm2026.md#ocp-curves) | 0 — not admitted | 0 — not admitted | [0](../data/parameters/molicel-p45b-tum-rehm2026.json) | Five harvested pseudo-OCP branches; half-cell temperature, absolute stoichiometry, exact donor and D/k unresolved. |
| [HAIDI HDCF18650-1800 &#124; Rehm2025 LFP/graphite](../data/batteries/haidi-hdcf18650-1800-rehm2025.md) | [7](../data/cells/haidi-hdcf18650-1800-rehm2025.md#ocp-curves) | 0 — not admitted | 0 — not admitted | [0](../data/parameters/haidi-hdcf18650-1800-rehm2025.json) | Seven native branches at 25 C; one cathode branch quarantined. Full-cell protocols linked at dataset level; raw file inventory, exact donors, stoichiometry and D/k unresolved. |

## Confirmed additions in v0.15

- HAIDI HDCF18650-1800: seven author-processed pseudo-OCP branches / 98,695 original nodes, under exact-DOI publisher-catalog CC BY 4.0 evidence. One 0.05C cathode branch is quarantined for nine points below the paper cutoff. Original capacity/row, Li reference, 25 C and cycle/processing gaps are retained. [Rights and definitions](HAIDI_REHM2025.md).
- Same-study six-temperature OCV, CC/CP and GEIS are linked at dataset level. Original full-cell filenames/headers remain unverified; no new full-cell payload or D/kinetic estimates are inferred.

## Confirmed additions in v0.14

- Seven first-party TUM Rehm2026 branches / 40,378 original nodes under a separately scoped MIT grant. Five P45B harvested branches and two laboratory graphite comparators remain distinct from HAIDI and third-party literature.

## Confirmed additions in v0.13

- O'Regan LG M50: 55 experimental CSV tables (40 solid diffusivity, 8 i0, 4 entropic, 1 electronic and 2 thermal conductivity); 73 separate published model inputs and 2 explicitly reused Chen OCP expressions. Original source archive, metadata and code are preserved.
- Seven pinned PyBaMM dictionaries: all non-OCP numeric/analytic entries are now represented, including optional model defaults. This adds 446 records, of which 50 belong to the separately named Prada2013 nominal LFP set. Prada adds two borrowed OCP expressions. Original cell identities and all prior values are preserved.
- MIT BPX LFP example: 3 previously skipped electrolyte/entropy expressions, retained as reference-temperature laws with separate activation-energy inputs.
- About:Energy P45B: 7 additional native records reconstruct the four user-defined electrolyte/thermodynamic laws, two phase-specific negative i0 laws and contact resistance. The author parser and helpers are pinned; zero selector flags and standard placeholder zeros are not physical measured parameters.

## Source leads that remain external or quarantined

| Source / files | Decision | Reason and required next evidence |
|---|---|---|
| [M50LT / Hallemans author source](HALLEMANS2025.md) | Reuse unresolved for OCP | About:Energy personal-communication tables remain third-party inputs. The author's software notice does not establish their original redistribution permission. Grouped parameter records are already native. |
| [TUM first-party source admission](TUM_OCP_RIGHTS.md) | Seven native pseudo-OCP branches; remaining inputs held | Fixed MIT release 19555109, bundled notice, first-party folder attribution and original paper jointly support five P45B and two material-only graphite branches. Reconstructed silicon and third-party literature curves are excluded. |
| [HAIDI cathode quarantine and remaining TUM M35A/LG M36 leads](HAIDI_REHM2025.md) | HAIDI reuse cleared; one curve held for quality | Publisher catalog resolves HAIDI data to CC BY 4.0. Nine source nodes in one cathode branch conflict with the paper cutoff; no trimmed/repaired OCP admitted. M35A/M36 protocol/reference/study mapping remain unresolved. [Earlier review](TUM_OCP_RIGHTS.md). |
| [Oxford A123 9 Ah author parameters](https://github.com/Battery-Intelligence-Lab/pouch-cell-thermal/tree/83054d013b288f01e1afa2da7935e0a6a67c6bc6/data/param) | Reuse unresolved for parameter code/workbooks | Pinned tree has no LICENSE file. calculate_param.py contains model constants, but its definitions/permission cannot be inferred from the separate CC BY full-cell deposit. The OCP workbooks represent whole-cell pseudo-OCV; do not split them into measured half-cell curves. |
| O'Regan three Specific_Heat_Capacity CSVs | Definition unresolved; quarantined | Header states J/kg/K, but some values are negative and the magnitude is inconsistent with physical Cp. Original bytes stay in the licensed archive; no native physical Cp table or undocumented rescaling. Published model Cp laws are separate records. |
| [NEXTBMS GITT files](../data/full-cell/nextbms-calb-nmc532-2026.md) | Observation links only | A current/voltage/time GITT trace is not itself a defined D(sto,T) estimate. Electrode geometry, analysis definition and derived coefficients must be established before conversion. |
| [Other candidates from the 21-family source screen](OCP_FIRST_EXPANSION.md) | Not admitted where primary data/reuse/identity is unresolved | Sordi2024 deposit is documentation-only; Sordi2026 matching payload unresolved; Folkson P45B is request-only; confidential 49 Ah LFP does not supply reusable public electrode data. These decisions remain qualified leads, not imported measurements. |

## External-only full-cell groups

These sources remain descriptions and links. No same-study, reusable electrode OCP/D/kinetics package has been established for the identities below. Whole-cell OCV, EIS and a shared chemistry do not fill that gap.

- [A123 26650 m1b, 2.5 Ah cylindrical cell; source spelling retained](../data/full-cell/uccs-a123-26650m1b-2021.md): full_cell_ocv_only; D/kinetics not matched. Per-source files, multi-temperature, dynamic, ageing and EIS coverage remain in the linked description.
- [Samsung INR18650-20R, 2 Ah; LiNiMnCo/graphite as stated by CALCE](../data/full-cell/calce-samsung-20r-dynamic.md): full_cell_ocv_only; D/kinetics not matched. Per-source files, multi-temperature, dynamic, ageing and EIS coverage remain in the linked description.
- [A123 cylindrical LFP; exact commercial part unresolved. Page reports 1110 mAh and 25.4 mm diameter; do not infer a model number.](../data/full-cell/calce-a123-dynamic.md): full_cell_ocv_only; D/kinetics not matched. Per-source files, multi-temperature, dynamic, ageing and EIS coverage remain in the linked description.
- [Eleven B-grade CALB L148N58A prismatic cells, nominal 58 Ah; graphite/NMC identified in the associated paper](../data/full-cell/calb-l148n58a-2025.md): not_identified; D/kinetics not matched. Per-source files, multi-temperature, dynamic, ageing and EIS coverage remain in the linked description.
- [Source names an LFP 18650 3.3 V 1100 mAh cell, Panasonic NCR18650B 3400 mAh and Murata VTC6 18650 3000 mAh; per-model chemistry/profile matrix not independently inspected](../data/full-cell/malaya-three-chemistries-2022.md): not_identified; D/kinetics not matched. Per-source files, multi-temperature, dynamic, ageing and EIS coverage remain in the linked description.
- [600 mAh LFP per provider; IFR14500 appears in filenames. B01-B11 are source sample labels; manufacturer, exact commercial part and serial-number provenance remain unresolved.](../data/full-cell/milano-lfp-eis-2023.md): not_identified; D/kinetics not matched. Per-source files, multi-temperature, dynamic, ageing and EIS coverage remain in the linked description.

## Material-only curves and verification

Two Rehm2026 laboratory graphite comparators are material-only and are not assigned to P45B. SINTEF already contributes 32 cycle-3 slow half-cell branches from 16 specimens across graphite, LFP, NMC111, NMC532, LNMO, silicon and silicon-graphite labels; these are native and are not merely links. Sample-level metadata and known-issue filters remain available. Other protocols/cycles are not silently counted as independent material curves, and no commercial full cell is assigned by material alone.

Reconstruction runs offline against pinned source bytes; tests compare all newly admitted experimental rows and conversions, dictionary key coverage, model expressions across temperatures/concentrations, and BPX custom-law conventions. The runtime keeps bounded expressions and rejects out-of-domain table requests. No new full-cell observation payload is imported. See the release notes for executed verification results.
