Repository: FrankSuperG/electrochemical-battery-parameters

E-BatP is a multi-material library for finding and inspecting inputs to **DFN/P2D, SPM and SPMe** models: electrode OCP curves, diffusion, reaction kinetics, geometry, transport and thermal parameters. Records keep their original definitions, conditions, processing history and cell-match evidence. Parameters with different model conventions are not automatically interchangeable.

**v0.5.0: 49 OCP records · 11 material families · 337 other parameter records · 25 full-cell test files · 9 cell or parameter-set entries. Three separate temperature-rise sidecars are additional channels, not additional experiments.** The repository is private.

File: src/ebp/data/evidence/mj1-15538164-positive-electrode-diffusivity-m2s-1_delithiation_from_DFN.json
{"Positive electrode SOC [-]": [0.05967318493316176, 0.06877640584729794, 0.0778796065195062, 0.08698281464045665, 0.09608601733262978, 0.10518923057981289, 0.11429241498395504, 0.12339563185887437, 0.13249885434472464, 0.14160208277551178, 0.18711751955194467, 0.23263280208029058, 0.27814815565327144, 0.32366357438945426, 0.36917888089204365, 0.4146943357253021, 0.46020980710055626, 0.5057251582013218, 0.5512406398218729, 0.5967559553706774, 0.6422713511032674, 0.6877866874887916, 0.7333020671153734, 0.7788174408820825, 0.8243328281420178, 0.8698481203025193, 0.8789513659585086, 0.8880545928885145, 0.8971577673994175, 0.906260991790046, 0.915364236715448, 0.924467482912005, 0.9335707882804912], "Positive electrode diffusivity [m2.s-1]": [6.008377381574775e-15, 3.0545225242332253e-15, 5.682192317720071e-14, 8.867462519806676e-15, 4.883190824561836e-13, 1.0952695041775782e-13, 1.5517272945895038e-13, 1.6008815580892575e-13, 2.1127661908083635e-13, 1.9194263308849074e-13, 3.2333553323677515e-13, 1.6828951294548667e-13, 2.191735110785494e-13, 3.0366426248054346e-13, 4.933081981783083e-13, 3.529207310572745e-13, 2.6419358009516747e-13, 1.1035936078746605e-13, 9.597971756191935e-14, 6.9524248998776e-14, 1.5408253930852442e-13, 1.4390228541153478e-13, 3.443188393069451e-14, 3.028316127444768e-14, 1.9679523103025853e-15, 1.4950456699220283e-15, 1.1660655022789792e-15, 7.699481898236681e-16, 5.151159691223205e-16, 3.501078125273123e-16, 2.838502263091444e-16, 1.5150951444015477e-16, 1.3761319596976207e-16], "error bounds of Positive electrode diffusivity [m2.s-1]": [[1.072214208695293e-15, 3.3669203846261096e-14], [9.871264788996493e-16, 9.451785612567495e-15], [7.957902207209912e-16, 4.057263923940216e-12], [5.677320319213984e-16, 1.385017704110495e-13], [2.429693640358992e-15, 9.814221938516362e-11], [1.2493156595304589e-15, 9.602179222121169e-12], [1.0729919976995482e-15, 2.2440592305780576e-11], [6.698758844400667e-16, 3.825815830304893e-11], [8.755070342840109e-16, 5.098509551865995e-11], [9.192395088287141e-16, 4.007875427796469e-11], [3.2977134867621242e-15, 3.1702531912849393e-11], [1.7284635509239735e-15, 1.6385280529803282e-11], [8.636320481664431e-16, 5.5622099782523284e-11], [2.2367697757325235e-15, 4.1225514269859866e-11], [5.04378890390168e-15, 4.8248049834456926e-11], [2.794089740664876e-15, 4.45773235545266e-11], [3.0161502859739512e-15, 2.3141501962977607e-11], [1.1308392519938649e-15, 1.0770044011068845e-11], [3.553576737314528e-16, 2.5923476160043434e-11], [1.466579866695465e-16, 3.295845871479899e-11], [7.907320273913013e-16, 3.0024620348423326e-11], [8.763793321167715e-16, 2.3628886473903786e-11], [3.146169864094408e-16, 3.768247368163221e-12], [9.978138122721428e-17, 9.190791363029226e-12], [7.644682349116923e-16, 5.066052608546454e-15], [4.4374771623190376e-16, 5.0370097093288595e-15], [5.138248793201462e-16, 2.6462493552359527e-15], [3.929095641864068e-16, 1.5087955831268427e-15], [2.7422191512032254e-16, 9.676267541505578e-16], [2.2087562765642002e-16, 5.549524938230408e-16], [1.5338105668407902e-16, 5.252992300196857e-16], [1.0416911893253969e-16, 2.203640887157479e-16], [7.290853325770391e-17, 2.5974177313478063e-16]]}

File: src/ebp/data/evidence/mj1-15538164-positive-electrode-diffusivity-m2s-1_delithiation_from_SPM.json
{"Positive electrode SOC [-]": [0.05967318493316176, 0.06877640584729794, 0.0778796065195062, 0.08698281464045665, 0.09608601733262978, 0.10518923057981289, 0.11429241498395504, 0.12339563185887437, 0.13249885434472464, 0.14160208277551178, 0.18711751955194467, 0.23263280208029058, 0.27814815565327144, 0.32366357438945426, 0.36917888089204365, 0.4146943357253021, 0.46020980710055626, 0.5057251582013218, 0.5512406398218729, 0.5967559553706774, 0.6422713511032674, 0.6877866874887916, 0.7333020671153734, 0.7788174408820825, 0.8243328281420178, 0.8698481203025193, 0.8789513659585086, 0.8880545928885145, 0.8971577673994175, 0.906260991790046, 0.915364236715448, 0.924467482912005, 0.9335707882804912], "Positive electrode diffusivity [m2.s-1]": [4.727438512471714e-16, 3.589491303509002e-16, 3.454456223676299e-16, 2.7929074803756193e-16, 2.9867425916820307e-16, 2.420685041142374e-16, 2.1005691907586835e-16, 3.3244027751353136e-16, 7.444331819052058e-16, 1.0470415884065259e-15, 1.125800374452056e-15, 9.62139478192483e-16, 9.734102532032071e-16, 1.033266091059421e-15, 1.1907932889667505e-15, 1.0670212156363407e-15, 9.13262183241509e-16, 6.719532405025091e-16, 5.173659286106958e-16, 4.46439775667065e-16, 3.7411106655851057e-16, 3.8760311651034353e-16, 3.704717215366714e-16, 3.665784333258414e-16, 3.144445930947151e-16, 2.8893111374123545e-16, 2.397815309404973e-16, 2.031020228020884e-16, 1.4994781533730346e-16, 1.2578667524748043e-16, 1.0544444879151243e-16, 8.762010525031683e-17, 6.138956436631585e-17], "error bounds of Positive electrode diffusivity [m2.s-1]": [[2.5268451040990576e-16, 8.844497374590421e-16], [2.012276676880522e-16, 6.402920615240905e-16], [2.699106443281363e-16, 4.42119199522505e-16], [1.920419148096609e-16, 4.061786304135354e-16], [2.6009982993774094e-16, 3.429695171697263e-16], [2.0883407611553374e-16, 2.8059195019344805e-16], [2.0542504543893635e-16, 2.1479323106569285e-16], [2.1842099843440177e-16, 5.05979456670532e-16], [6.4366370454470135e-16, 8.609787353374412e-16], [4.38470467924729e-16, 2.5002734917167992e-15], [9.6110017940104e-16, 1.3187246348307343e-15], [9.160756810472384e-16, 1.0105195396500962e-15], [4.534584492627273e-16, 2.0895575384728316e-15], [1.0002318396719821e-15, 1.06739135127246e-15], [1.0895638754321339e-15, 1.3014277446431124e-15], [9.57850028036422e-16, 1.1886352156318585e-15], [6.48712646708251e-16, 1.2856968637365698e-15], [3.818450749912541e-16, 1.182472125461261e-15], [4.23173078072742e-16, 6.325248886489809e-16], [1.0596094170997341e-16, 1.8809617023146904e-15], [3.314359383950961e-16, 4.222809716992874e-16], [2.8874748807465294e-16, 5.203029710502236e-16], [2.063116821521637e-16, 6.652521807132461e-16], [8.116246162433515e-17, 1.6556884191316458e-15], [2.4602432823349284e-16, 4.018927836789452e-16], [2.0986035802013515e-16, 3.977939867983123e-16], [1.7177062179494984e-16, 3.3472069891441164e-16], [1.3911289905880983e-16, 2.9652485100509236e-16], [1.0796632990083123e-16, 2.0825332624608323e-16], [7.858664907769692e-17, 2.0133556851586773e-16], [6.274470810583462e-17, 1.772027014962235e-16], [5.72054504504876e-17, 1.34205443425735e-16], [3.977554856357359e-17, 9.4748626962681e-17]]}

File: src/ebp/data/evidence/mj1-15538164-positive-electrode-diffusivity-m2s-1_delithiation_from_SPMe.json
{"Positive electrode SOC [-]": [0.05967318493316176, 0.06877640584729794, 0.0778796065195062, 0.08698281464045665, 0.09608601733262978, 0.10518923057981289, 0.11429241498395504, 0.12339563185887437, 0.13249885434472464, 0.14160208277551178, 0.18711751955194467, 0.23263280208029058, 0.27814815565327144, 0.32366357438945426, 0.36917888089204365, 0.4146943357253021, 0.46020980710055626, 0.5057251582013218, 0.5512406398218729, 0.5967559553706774, 0.6422713511032674, 0.6877866874887916, 0.7333020671153734, 0.7788174408820825, 0.8243328281420178, 0.8698481203025193, 0.8789513659585086, 0.8880545928885145, 0.8971577673994175, 0.906260991790046, 0.915364236715448, 0.924467482912005, 0.9335707882804912], "Positive electrode diffusivity [m2.s-1]": [4.079935369874429e-15, 1.7219359453204834e-14, 9.541579165267039e-14, 7.917157488120028e-14, 1.8962558987458868e-13, 1.7105736720115532e-13, 1.3723425677473608e-13, 1.5182728402260616e-13, 2.666337855397731e-13, 2.562045262551529e-13, 3.284295570343677e-13, 2.84689735807815e-13, 2.336128181789128e-13, 3.300767846179321e-13, 3.707969843476325e-13, 3.1247284272532467e-13, 2.840801561242629e-13, 2.922460079556887e-13, 1.6605297725641445e-13, 1.7248999539557364e-13, 2.5742175035517075e-13, 2.5874520800993645e-13, 7.252057671634924e-14, 6.751791265788447e-14, 2.359183763707785e-15, 3.9878238874803896e-15, 1.3721367269856706e-15, 8.883265255394777e-16, 5.095587414333498e-16, 3.6016979891000163e-16, 2.7773871363466325e-16, 1.615689193491403e-16, 1.37492424672322e-16], "error bounds of Positive electrode diffusivity [m2.s-1]": [[1.4083769005633778e-15, 1.1819188894459803e-14], [3.690175866432541e-16, 8.035019216179517e-13], [4.55991320763799e-16, 1.996567233221912e-11], [2.88956078987136e-16, 2.1692356468640263e-11], [1.475404927979712e-15, 2.4371522456904904e-11], [6.870465752332715e-16, 4.2588994587238994e-11], [1.303645867314836e-15, 1.4446592977973079e-11], [1.3383284008506367e-15, 1.722411641195812e-11], [1.4730513662721992e-15, 4.826279464455052e-11], [9.235562231172405e-16, 7.10739180036843e-11], [2.135094179569862e-15, 5.0520475848761735e-11], [2.63132417182475e-15, 3.080131537655386e-11], [9.444588506828291e-16, 5.7784358501206383e-11], [2.858808147866207e-15, 3.8110526523101133e-11], [4.251609110135175e-15, 3.233843940957382e-11], [3.519668983072903e-15, 2.7741039828012457e-11], [3.065658465191072e-15, 2.6324372404789634e-11], [2.8337132840508712e-15, 3.013986264832826e-11], [5.627333303969869e-16, 4.899939236985869e-11], [1.0201760577033615e-15, 2.916437637102074e-11], [1.7471204947277706e-15, 3.792867049289888e-11], [3.643053581264038e-15, 1.837718857949814e-11], [3.667376296031845e-16, 1.4340590173313996e-11], [2.3233665879824023e-16, 1.9620961036701647e-11], [4.450802847511471e-16, 1.2505042846493068e-14], [2.0599183758637513e-16, 7.720082282819083e-14], [4.777573687038297e-16, 3.9408271245526404e-15], [4.1124506043840726e-16, 1.918865639713206e-15], [2.436809321877377e-16, 1.065533148777922e-15], [2.141483044815001e-16, 6.057590993351876e-16], [1.63174153259763e-16, 4.727390429821161e-16], [9.628875456008579e-17, 2.711065878763584e-16], [6.903905382900512e-17, 2.7381845193150666e-16]]}

File: src/ebp/data/evidence/mj1-15538164-positive-electrode-diffusivity-m2s-1_lithiation_from_DFN.json
{"Positive electrode SOC [-]": [0.9478984957306278, 0.9385187202553265, 0.9291388686406328, 0.9197590585649986, 0.9103793387261664, 0.9009995754154334, 0.8916198203111153, 0.8822401369572627, 0.8728603876745127, 0.8634806911707963, 0.8541009801392349, 0.8072033390590346, 0.7603057679627622, 0.7134082011086395, 0.6665106367866339, 0.6196130754430053, 0.5727155138818687, 0.5258179613634233, 0.47892041179620404, 0.4320228579594112, 0.3851252976967979, 0.3382277436623123, 0.2913301873893081, 0.24443262256566836, 0.1975350707415942, 0.15063752188374618, 0.1037399746860367, 0.09436023185944385, 0.08498055896051737, 0.07560086967188899], "Positive electrode diffusivity [m2.s-1]": [4.74170375880275e-16, 8.029336913064049e-16, 1.2339351373731736e-15, 5.260245976182192e-16, 1.1917226447818357e-15, 3.1411199500141077e-15, 1.671276650731406e-14, 5.803815540947403e-14, 2.392847334899546e-13, 1.1553662433954995e-13, 1.6825615469080053e-13, 3.3014566217714786e-13, 5.153279611694809e-14, 1.2269737437332698e-14, 3.061744213693365e-14, 5.585413668590776e-14, 3.582687986709568e-13, 3.147438136882275e-13, 1.4788132119827253e-13, 6.538906168672755e-14, 5.003623264818331e-14, 1.6974435310309646e-13, 5.5569783043078506e-14, 1.1019299400033383e-14, 3.040990905499669e-13, 5.755938739372455e-14, 4.50106487653812e-14, 1.7899393796394177e-14, 3.8140483195696015e-15, 6.561188407221991e-15], "error bounds of Positive electrode diffusivity [m2.s-1]": [[3.051795197853238e-16, 7.367386432765919e-16], [4.198018694751675e-16, 1.5357304469390054e-15], [2.9739150034781e-16, 5.11983671847858e-15], [2.9033296133263958e-16, 9.530501670541886e-16], [5.303145574795384e-16, 2.6780386132255295e-15], [2.1914712144023583e-16, 4.5022879951756005e-14], [4.751761331526119e-16, 5.878169058593936e-13], [3.484533482873914e-16, 9.666796143270533e-12], [1.1510287671042544e-15, 4.974435506543038e-11], [1.041982427476633e-15, 1.2810879734416288e-11], [2.095730246113337e-15, 1.3508481658761905e-11], [1.1601355856628502e-15, 9.395122397880057e-11], [1.1248320491206966e-15, 2.360911638059128e-12], [3.8349327894109e-15, 3.9256608928525604e-14], [1.8126710995249698e-15, 5.171527053386263e-13], [2.830306319215667e-15, 1.1022427373841926e-12], [3.139454632741704e-15, 4.088497752523216e-11], [4.21459541298015e-15, 2.350490582083216e-11], [6.816258360383609e-16, 3.208341586118491e-11], [1.2672843098407694e-15, 3.3739306602856225e-12], [6.576936879189717e-16, 3.806672655693151e-12], [1.223062718346705e-15, 2.355819123432797e-11], [2.7700483441086214e-16, 1.1147822723103119e-11], [2.1086940740043305e-16, 5.758301347003582e-13], [1.3783291881339931e-15, 6.709301208263122e-11], [3.38579681828248e-16, 9.785238911121381e-12], [3.7907340358454164e-16, 5.3445018382269245e-12], [4.648617405293292e-16, 6.892120179939402e-13], [1.064161557614754e-15, 1.3669883562245695e-14], [2.98249289552126e-15, 1.4433963406823272e-14]]}

File: src/ebp/data/evidence/mj1-15538164-positive-electrode-diffusivity-m2s-1_lithiation_from_SPM.json
{"Positive electrode SOC [-]": [0.9478984957306278, 0.9385187202553265, 0.9291388686406328, 0.9197590585649986, 0.9103793387261664, 0.9009995754154334, 0.8916198203111153, 0.8822401369572627, 0.8728603876745127, 0.8634806911707963, 0.8541009801392349, 0.8072033390590346, 0.7603057679627622, 0.7134082011086395, 0.6665106367866339, 0.6196130754430053, 0.5727155138818687, 0.5258179613634233, 0.47892041179620404, 0.4320228579594112, 0.3851252976967979, 0.3382277436623123, 0.2913301873893081, 0.24443262256566836, 0.1975350707415942, 0.15063752188374618, 0.1037399746860367, 0.09436023185944385, 0.08498055896051737, 0.07560086967188899], "Positive electrode diffusivity [m2.s-1]": [1.7987119293063935e-16, 2.336033808800207e-16, 2.688102969326727e-16, 1.960062099529973e-16, 2.648708391665639e-16, 4.3349086937457363e-16, 3.5951864095578084e-16, 3.7435954702201036e-16, 4.1899594023947914e-16, 4.423959201486034e-16, 6.91143573608486e-16, 7.755156430435784e-16, 1.1766332956803659e-15, 9.353731750016748e-16, 9.217867236284828e-16, 9.649912714541892e-16, 1.0076656335050303e-15, 1.0460445657410766e-13, 1.2577514083681232e-15, 1.078091366283469e-15, 3.269468298067967e-16, 2.9994912489139977e-16, 2.749601401285801e-16, 2.4997864091222763e-16, 3.638002512897454e-16, 4.0864733858120243e-16, 4.804306971822938e-16, 6.695357955465611e-16, 1.0006110954022109e-15, 1.2780271769534441e-15], "error bounds of Positive electrode diffusivity [m2.s-1]": [[1.4088516345690676e-16, 2.296455159111729e-16], [1.5122406804121602e-16, 3.60858825353798e-16], [1.802734207983063e-16, 4.0082989171141615e-16], [1.189586553408472e-16, 3.2295619204890756e-16], [1.539914225234773e-16, 4.55587462542622e-16], [1.2114923031868215e-16, 1.5510980411251179e-15], [2.997665781578806e-16, 4.311810008606648e-16], [3.244673892087791e-16, 4.3192343855655775e-16], [3.476789083666561e-16, 5.049417543385324e-16], [3.289885144423553e-16, 5.94896604508733e-16], [4.660531592506771e-16, 1.0249462531448653e-15], [4.666153805351196e-16, 1.2889084622876658e-15], [1.032459754375868e-15, 1.3409393505517924e-15], [8.140820992630807e-16, 1.0747355546875523e-15], [7.870431983311505e-16, 1.0795986365925282e-15], [9.155823730271387e-16, 1.0170664938687837e-15], [9.076811908804218e-16, 1.118663732540495e-15], [1.0052942089394686e-13, 1.0884467689023786e-13], [8.648354556628201e-16, 1.829178712428691e-15], [8.011764030943946e-16, 1.4507179562027328e-15], [2.9743774132309676e-16, 3.593835437467191e-16], [2.523948806919882e-16, 3.5646316310555995e-16], [2.3976851072485034e-16, 3.153169631448717e-16], [2.2202759261404217e-16, 2.8144844600892317e-16], [2.954614082201356e-16, 4.479455494230675e-16], [3.2620862384841496e-16, 5.119197811493153e-16], [3.9391692812329213e-16, 5.859450008780087e-16], [5.359780562227795e-16, 8.363741319511025e-16], [8.622175536352961e-16, 1.1612180244076926e-15], [1.0655901240130964e-15, 1.5328158812886253e-15]]}

File: src/ebp/data/evidence/mj1-15538164-positive-electrode-diffusivity-m2s-1_lithiation_from_SPMe.json
{"Positive electrode SOC [-]": [0.9478984957306278, 0.9385187202553265, 0.9291388686406328, 0.9197590585649986, 0.9103793387261664, 0.9009995754154334, 0.8916198203111153, 0.8822401369572627, 0.8728603876745127, 0.8634806911707963, 0.8541009801392349, 0.8072033390590346, 0.7603057679627622, 0.7134082011086395, 0.6665106367866339, 0.6196130754430053, 0.5727155138818687, 0.5258179613634233, 0.47892041179620404, 0.4320228579594112, 0.3851252976967979, 0.3382277436623123, 0.2913301873893081, 0.24443262256566836, 0.1975350707415942, 0.15063752188374618, 0.1037399746860367, 0.09436023185944385, 0.08498055896051737, 0.07560086967188899], "Positive electrode diffusivity [m2.s-1]": [5.307758250166716e-16, 7.767999637255015e-16, 1.173975814535228e-15, 6.710623237690715e-16, 1.0693019543925168e-15, 3.4568351949504426e-15, 3.608326946701337e-14, 6.192721420349112e-14, 4.556642565246275e-13, 2.330706309901535e-13, 3.2700004522957474e-13, 2.1812852937628174e-13, 2.040360108969528e-13, 1.1053114342800609e-13, 1.2296583332390898e-13, 4.3161170145529685e-13, 5.05374725123607e-13, 4.3696648721387053e-13, 2.1270744996278233e-13, 1.7593044187328952e-13, 5.381662067858596e-14, 1.769878249803542e-13, 8.981215232552299e-14, 9.650630921147685e-14, 2.3705986669788766e-13, 5.662752100313717e-14, 4.193429699017464e-14, 8.424837756493778e-14, 4.055994739219213e-15, 5.463775078704886e-15], "error bounds of Positive electrode diffusivity [m2.s-1]": [[3.626815238503863e-16, 7.767778557651174e-16], [4.3572741073499793e-16, 1.3848524760608396e-15], [5.328331081341342e-16, 2.5865870421225816e-15], [2.5490543150985706e-16, 1.7666341580678806e-15], [4.1403159250066137e-16, 2.7616411171952534e-15], [2.247280767033054e-16, 5.317408372085401e-14], [5.211833887004746e-16, 2.4981654512733664e-12], [8.018385361556115e-16, 4.782733288664021e-12], [4.226698289203957e-15, 4.9123429321766404e-11], [1.875348317384665e-15, 2.8966309099263602e-11], [2.3384046341313106e-15, 4.572734248786946e-11], [2.420387407587386e-15, 1.9658032916014247e-11], [1.066885514242129e-15, 3.90207695080707e-11], [5.285477451118571e-16, 2.3114531810020166e-11], [1.1239508764053779e-15, 1.3453075648112034e-11], [3.0481149504923214e-15, 6.11160221510177e-11], [2.152750097718142e-15, 1.1864062301726633e-10], [3.545445073765897e-15, 5.3854934140953294e-11], [1.4802297283875098e-15, 3.0565836100965773e-11], [1.311985094511549e-15, 2.359136586780662e-11], [3.661026100606429e-16, 7.910975179289384e-12], [1.4934686744332319e-15, 2.097445411981208e-11], [5.463734483338359e-16, 1.4763204050161777e-11], [5.072329194766663e-16, 1.836132348671352e-11], [1.0998892136855291e-15, 5.1093673526002906e-11], [3.603933967164358e-16, 8.897710568997503e-12], [4.0191426966486716e-16, 4.375274521918488e-12], [3.4713307069737875e-16, 2.0446882540073432e-11], [8.955005250383138e-16, 1.8370836045986772e-14], [1.7633899295153565e-15, 1.6929232503262182e-14]]}

File: src/ebp/data/evidence/mj1-workbook-cell-selection.json
{
  "source_asset_id": "mj1-workbook",
  "source_sha256": "dc621ad13b917c5aea339a9e538b8527af555070ffe77cdb90834408dbb7b8c5",
  "source_md5": "be75d0f6fa7127f3b6c9d084a3931b40",
  "scope": "Selected laboratory cells only. Entire OCV/electrolyte sheets excluded; no literature silicon OCV columns.",
  "sheets": {
    "physical_quantities": {
      "3": {
        "B": "geometrical",
        "C": "thickness",
        "D": "anode",
        "E": "coating",
        "F": 88.0,
        "G": "µm",
        "H": "SEM",
        "I": "average"
      },
      "4": {
        "B": "geometrical",
        "C": "thickness",
        "D": "anode",
        "E": "cc",
        "F": 11.0,
        "G": "µm",
        "H": "SEM",
        "I": "average, full"
      },
      "5": {
        "B": "geometrical",
        "C": "thickness",
        "D": "cathode",
        "E": "coating",
        "F": 74.0,
        "G": "µm",
        "H": "SEM",
        "I": "average"
      },
      "6": {
        "B": "geometrical",
        "C": "thickness",
        "D": "cathode",
        "E": "cc",
        "F": 17.0,
        "G": "µm",
        "H": "SEM",
        "I": "average, full"
      },
      "7": {
        "B": "geometrical",
        "C": "thickness",
        "D": "separator",
        "F": 12.0,
        "G": "µm",
        "H": "SEM",
        "I": "average"
      },
      "8": {
        "B": "geometrical",
        "C": "area",
        "D": "anode",
        "F": 766.0,
        "G": "cm²",
        "H": "manual",
        "I": "total"
      },
      "9": {
        "B": "geometrical",
        "C": "area",
        "D": "cathode",
        "F": 735.0,
        "G": "cm²",
        "H": "manual",
        "I": "total"
      },
      "11": {
        "B": "microstructural",
        "C": "porosity",
        "D": "anode",
        "F": 0.26,
        "G": "-",
        "H": "MIP"
      },
      "12": {
        "B": "microstructural",
        "C": "porosity",
        "D": "cathode",
        "F": 0.23,
        "G": "-",
        "H": "MIP"
      },
      "13": {
        "B": "microstructural",
        "C": "porosity",
        "D": "separator",
        "F": 0.38,
        "G": "-",
        "H": "MIP"
      },
      "23": {
        "B": "microstructural",
        "C": "particle_diameter",
        "D": "anode",
        "E": "graphite",
        "F": 9.57,
        "G": "µm",
        "H": "µCT"
      },
      "24": {
        "B": "microstructural",
        "C": "particle_diameter",
        "D": "anode",
        "E": "silicon",
        "F": 2.25,
        "G": "µm",
        "H": "µCT"
      },
      "25": {
        "B": "microstructural",
        "C": "particle_diameter",
        "D": "cathode",
        "F": 4.75,
        "G": "µm",
        "H": "µCT"
      },
      "26": {
        "B": "microstructural",
        "C": "surface_area",
        "D": "anode",
        "F": 1.23,
        "G": "m²/g",
        "H": "BET"
      },
      "27": {
        "B": "microstructural",
        "C": "surface_area",
        "D": "cathode",
        "F": 1.19,
        "G": "m²/g",
        "H": "BET"
      },
      "38": {
        "B": "kinetics",
        "C": "Eact_i0",
        "D": "anode",
        "F": 47.8,
        "G": "kJ/mol",
        "H": "EIS",
        "I": "SOC15"
      },
      "39": {
        "B": "kinetics",
        "C": "Eact_i0",
        "D": "cathode",
        "F": 40.46,
        "G": "kJ/mol",
        "H": "EIS",
        "I": "SOC50"
      },
      "41": {
        "B": "transport",
        "C": "Eact_diffusion",
        "D": "anode",
        "F": 13.82,
        "G": "kJ/mol",
        "H": "GITT",
        "I": "SOC15"
      },
      "42": {
        "B": "transport",
        "C": "Eact_diffusion",
        "D": "cathode",
        "F": 5.63,
        "G": "kJ/mol",
        "H": "GITT",
        "I": "SOC50"
      },
      "43": {
        "B": "transport",
        "C": "electronic_conductivity",
        "D": "anode",
        "F": 215.0,
        "G": "S/m",
        "H": "4-probe method"
      },
      "44": {
        "B": "transport",
        "C": "electronic_conductivity",
        "D": "cathode",
        "F": "0.25",
        "G": "S/m",
        "H": "4-probe method"
      }
    },
    "cell_specifications": {
      "9": {
        "B": "specifications",
        "C": "capacity_nom",
        "D": 3.5,
        "E": "Ah"
      }
    },
    "Di": {
      "2": {
        "C": "Di_anode",
        "D": "Di_anode",
        "E": "Di_cathode",
        "F": "Di_cathode"
      },
      "3": {
        "B": "SOC",
        "C": "discharge",
        "D": "charge",
        "E": "discharge",
        "F": "charge"
      },
      "4": {
        "B": "%",
        "C": "cm²/s",
        "D": "cm²/s",
        "E": "cm²/s",
        "F": "cm²/s"
      },
      "5": {
        "B": 100.0,
        "C": "NA",
        "D": 2.668477625045469e-11,
        "E": "NA",
        "F": 5.359619789567796e-12
      },
      "6": {
        "B": 99.0,
        "C": 1.411642933238666e-11,
        "D": 2.751312825537193e-11,
        "E": 6.551858015224966e-12,
        "F": 6.045559389982493e-12
      },
      "7": {
        "B": 98.0,
        "C": 9.034576026873305e-12,
        "D": 2.859837056512599e-11,
        "E": 6.481225514295305e-12,
        "F": 6.553985917917744e-12
      },
      "8": {
        "B": 97.0,
        "C": 7.466590969056237e-12,
        "D": 2.587002716565036e-11,
        "E": 6.193611648834261e-12,
        "F": 6.720702351259284e-12
      },
      "9": {
        "B": 96.0,
        "C": 6.406788580198082e-12,
        "D": 2.490294644435698e-11,
        "E": 5.887363540750866e-12,
        "F": 6.841499754499442e-12
      },
      "10": {
        "B": 95.0,
        "C": 4.426942668339784e-12,
        "D": 2.284698302546782e-11,
        "E": 5.228674113539852e-12,
        "F": 6.698126747902033e-12
      },
      "11": {
        "B": 94.0,
        "C": 2.788429172377322e-12,
        "D": 1.879934811952709e-11,
        "E": 5.09191319299453e-12,
        "F": 6.86300287543581e-12
      },
      "12": {
        "B": 93.0,
        "C": 3.12615082805915e-12,
        "D": 1.605889460383371e-11,
        "E": 4.132710810543426e-12,
        "F": 6.669893197964904e-12
      },
      "13": {
        "B": 92.0,
        "C": 4.015353300889536e-12,
        "D": 1.211095455030375e-11,
        "E": 4.559174954476099e-12,
        "F": 6.59625253879376e-12
      },
      "14": {
        "B": 91.0,
        "C": 2.788440045533586e-12,
        "D": 9.033170752983676e-12,
        "E": 3.885755375519275e-12,
        "F": 6.08152804871803e-12
      },
      "15": {
        "B": 90.0,
        "C": 2.78843972071406e-12,
        "D": 3.100628112934133e-12,
        "E": 3.110757076434333e-12,
        "F": 2.481379690101388e-12
      },
      "16": {
        "B": 85.0,
        "C": 7.138096975100812e-13,
        "D": 1.695222936320088e-12,
        "E": 2.757364988970774e-12,
        "F": 2.641874878956519e-12
      },
      "17": {
        "B": 80.0,
        "C": 4.778395335352096e-13,
        "D": 9.944184148707528e-13,
        "E": 3.140545268544023e-12,
        "F": 3.188661562333856e-12
      },
      "18": {
        "B": 75.0,
        "C": 2.949921196859362e-13,
        "D": 8.002195890308452e-13,
        "E": 3.082057285830305e-12,
        "F": 3.267941315592961e-12
      },
      "19": {
        "B": 70.0,
        "C": 3.42122615247867e-13,
        "D": 5.244086636558422e-13,
        "E": 2.879105544329477e-12,
        "F": 3.16883532086706e-12
      },
      "20": {
        "B": 65.0,
        "C": 1.004120589349644e-12,
        "D": 5.781684477954837e-13,
        "E": 2.765828482603159e-12,
        "F": 3.156572370228951e-12
      },
      "21": {
        "B": 60.0,
        "C": 7.300145583575642e-12,
        "D": 2.312680402395419e-12,
        "E": 3.247316720169884e-12,
        "F": 3.285889297558412e-12
      },
      "22": {
        "B": 55.0,
        "C": 9.838173740897957e-12,
        "D": 9.91910686464421e-12,
        "E": 3.254386929567794e-12,
        "F": 3.368722926553129e-12
      },
      "23": {
        "B": 50.0,
        "C": 1.827349360780791e-12,
        "D": 3.670629566182385e-12,
        "E": 3.193053565980063e-12,
        "F": 3.085328974910975e-12
      },
      "24": {
        "B": 45.0,
        "C": 8.194228685308481e-13,
        "D": 1.824275489790193e-12,
        "E": 3.048187418848578e-12,
        "F": 3.045324970369096e-12
      },
      "25": {
        "B": 40.0,
        "C": 1.26899807333908e-12,
        "D": 1.411543280050878e-12,
        "E": 2.848420407268228e-12,
        "F": 2.883697828519629e-12
      },
      "26": {
        "B": 35.0,
        "C": 3.873245036987607e-12,
        "D": 1.548147696199839e-12,
        "E": 2.870432256941994e-12,
        "F": 2.866280231061375e-12
      },
      "27": {
        "B": 30.0,
        "C": 8.817264774496535e-12,
        "D": 3.39785501387844e-12,
        "E": 2.856491015192001e-12,
        "F": 2.855683141035508e-12
      },
      "28": {
        "B": 25.0,
        "C": 9.78715343191155e-12,
        "D": 8.94479840798989e-12,
        "E": 2.772481081134225e-12,
        "F": 2.804084127990213e-12
      },
      "29": {
        "B": 20.0,
        "C": 1.083385976094124e-11,
        "D": 1.029993091946761e-11,
        "E": 2.809309197435522e-12,
        "F": 2.776999077157049e-12
      },
      "30": {
        "B": 15.0,
        "C": 4.961272526894471e-12,
        "D": 1.036570427415282e-11,
        "E": 2.421579069131647e-12,
        "F": 2.772311363159697e-12
      },
      "31": {
        "B": 10.0,
        "C": 9.397811636575794e-12,
        "D": 1.300790282787567e-11,
        "E": 2.247869688740771e-12,
        "F": 4.462384089401208e-12
      },
      "32": {
        "B": 9.0,
        "C": 2.612939849875061e-11,
        "D": 1.411447847995926e-11,
        "E": 3.067212215516662e-12,
        "F": 4.541519583141553e-12
      },
      "33": {
        "B": 8.0,
        "C": 2.292434675192668e-11,
        "D": 1.739684366208894e-11,
        "E": 3.025594829166838e-12,
        "F": 4.338480002805286e-12
      },
      "34": {
        "B": 7.0,
        "C": 2.172480736108472e-11,
        "D": 2.681022747781166e-11,
        "E": 2.955909151853103e-12,
        "F": 3.122110366527716e-12
      },
      "35": {
        "B": 6.0,
        "C": 2.074072754165607e-11,
        "D": 3.012227105635322e-11,
        "E": 2.680081617689029e-12,
        "F": 2.592844157679418e-12
      },
      "36": {
        "B": 5.0,
        "C": 2.007528152503938e-11,
        "D": 2.719350248104345e-11,
        "E": 2.458379582173194e-12,
        "F": 2.458184932733344e-12
      },
      "37": {
        "B": 4.0,
        "C": 1.874304153781676e-11,
        "D": 2.546831513922223e-11,
        "E": 1.985690703410948e-12,
        "F": 2.323649507536524e-12
      },
      "38": {
        "B": 3.0,
        "C": 1.764678827805858e-11,
        "D": 2.729626321692462e-11,
        "E": 1.726993961100181e-12,
        "F": 2.04749111949426e-12
      },
      "39": {
        "B": 2.0,
        "C": 1.79025378898223e-11,
        "D": 2.977509242859292e-11,
        "E": 1.479359698950926e-12,
        "F": 1.726828630600646e-12
      },
      "40": {
        "B": 1.0,
        "C": 1.862748566422523e-11,
        "D": 3.295705169426538e-11,
        "E": 1.191147146688187e-12,
        "F": 1.493851029279564e-12
      },
      "41": {
        "B": 0.0,
        "C": 1.957990365701398e-11,
        "D": "NA",
        "E": 9.714259285781215e-13,
        "F": "NA"
      }
    },
    "i0": {
      "2": {
        "C": "i0_anode",
        "D": "i0_anode",
        "E": "i0_cathode",
        "F": "i0_cathode"
      },
      "3": {
        "B": "SOC",
        "C": "discharge",
        "D": "charge",
        "E": "discharge",
        "F": "charge"
      },
      "4": {
        "B": "%",
        "C": "mA/cm²",
        "D": "mA/cm²",
        "E": "mA/cm²",
        "F": "mA/cm²"
      },
      "5": {
        "B": 0.0,
        "D": 0.0737,
        "F": 0.02323
      },
      "6": {
        "B": 1.0,
        "C": 0.12368,
        "D": 0.09736,
        "E": 0.02586,
        "F": 0.02633
      },
      "7": {
        "B": 2.0,
        "C": 0.13973,
        "D": 0.12059,
        "E": 0.02549,
        "F": 0.02989
      },
      "8": {
        "B": 3.0,
        "C": 0.1542,
        "D": 0.15119,
        "E": 0.02701,
        "F": 0.03261
      },
      "9": {
        "B": 4.0,
        "C": 0.16764,
        "D": 0.17167,
        "E": 0.03178,
        "F": 0.03463
      },
      "10": {
        "B": 5.0,
        "C": 0.18238,
        "D": 0.20193,
        "E": 0.03461,
        "F": 0.03884
      },
      "11": {
        "B": 6.0,
        "C": 0.19746,
        "D": 0.22982,
        "E": 0.04041,
        "F": 0.0404
      },
      "12": {
        "B": 7.0,
        "C": 0.21179,
        "D": 0.25936,
        "E": 0.03647,
        "F": 0.04437
      },
      "13": {
        "B": 8.0,
        "C": 0.22656,
        "D": 0.2702,
        "E": 0.03944,
        "F": 0.0428
      },
      "14": {
        "B": 9.0,
        "C": 0.23949,
        "D": 0.27622,
        "E": 0.03996,
        "F": 0.0437
      },
      "15": {
        "B": 10.0,
        "C": 0.25654,
        "D": 0.2822,
        "E": 0.05038,
        "F": 0.04527
      },
      "16": {
        "B": 15.0,
        "C": 0.27771,
        "D": 0.32004,
        "E": 0.04653,
        "F": 0.05245
      },
      "17": {
        "B": 20.0,
        "C": 0.28392,
        "D": 0.3352,
        "E": 0.05334,
        "F": 0.0567
      },
      "18": {
        "B": 25.0,
        "C": 0.28233,
        "D": 0.35267,
        "E": 0.05211,
        "F": 0.06183
      },
      "19": {
        "B": 30.0,
        "C": 0.29194,
        "D": 0.34923,
        "E": 0.05607,
        "F": 0.0652
      },
      "20": {
        "B": 35.0,
        "C": 0.29803,
        "D": 0.33793,
        "E": 0.05785,
        "F": 0.06731
      },
      "21": {
        "B": 40.0,
        "C": 0.31078,
        "D": 0.33248,
        "E": 0.06559,
        "F": 0.07865
      },
      "22": {
        "B": 45.0,
        "C": 0.3265,
        "D": 0.30096,
        "E": 0.07922,
        "F": 0.0714
      },
      "23": {
        "B": 50.0,
        "C": 0.33518,
        "D": 0.29407,
        "E": 0.07521,
        "F": 0.07232
      },
      "24": {
        "B": 55.0,
        "C": 0.3364,
        "D": 0.32481,
        "E": 0.07613,
        "F": 0.07519
      },
      "25": {
        "B": 60.0,
        "C": 0.34675,
        "D": 0.33671,
        "E": 0.08551,
        "F": 0.0728
      },
      "26": {
        "B": 65.0,
        "C": 0.35691,
        "D": 0.32938,
        "E": 0.09251,
        "F": 0.07016
      },
      "27": {
        "B": 70.0,
        "C": 0.3624,
        "D": 0.38352,
        "E": 0.09923,
        "F": 0.06582
      },
      "28": {
        "B": 75.0,
        "C": 0.36337,
        "D": 0.38705,
        "E": 0.09324,
        "F": 0.06058
      },
      "29": {
        "B": 80.0,
        "C": 0.37326,
        "D": 0.38438,
        "E": 0.08021,
        "F": 0.05211
      },
      "30": {
        "B": 85.0,
        "C": 0.3703,
        "D": 0.40764,
        "E": 0.07196,
        "F": 0.0416
      },
      "31": {
        "B": 90.0,
        "C": 0.35927,
        "D": 0.43855,
        "E": 0.05783,
        "F": 0.02834
      },
      "32": {
        "B": 91.0,
        "C": 0.36449,
        "D": 0.4443,
        "E": 0.04651,
        "F": 0.02559
      },
      "33": {
        "B": 92.0,
        "C": 0.36586,
        "D": 0.43279,
        "E": 0.05072,
        "F": 0.02285
      },
      "34": {
        "B": 93.0,
        "C": 0.36732,
        "D": 0.4363,
        "E": 0.04478,
        "F": 0.0212
      },
      "35": {
        "B": 94.0,
        "C": 0.36639,
        "D": 0.43982,
        "E": 0.05087,
        "F": 0.01849
      },
      "36": {
        "B": 95.0,
        "C": 0.36396,
        "D": 0.44356,
        "E": 0.05132,
        "F": 0.01637
      },
      "37": {
        "B": 96.0,
        "C": 0.36279,
        "D": 0.45079,
        "E": 0.04746,
        "F": 0.0141
      },
      "38": {
        "B": 97.0,
        "C": 0.36093,
        "D": 0.43494,
        "E": 0.03314,
        "F": 0.01166
      },
      "39": {
        "B": 98.0,
        "C": 0.35855,
        "D": 0.43112,
        "E": 0.04085,
        "F": 0.00941
      },
      "40": {
        "B": 99.0,
        "C": 0.35868,
        "D": 0.41364,
        "E": 0.03796,
        "F": 0.00743
      },
      "41": {
        "B": 100.0,
        "C": 0.35764,
        "E": 0.034
      }
    }
  }
}
